Repository: CJBartel/perovskite-stability

# perovskite-stability

Repository associated with LINK used to predict the stability of perovskites given composition

## Data files from manuscript

  ### TableS1.csv 
    
    576 experimentally characterized ABX3 solids with classifications

  ### TableS2.csv

    comparison of tau predictions to calculated decomposition enthalpies
  
  ### TableS3.csv

    classification of Cs2BB'Cl6 and MA2BB'Br6 compounds

## Data files needed for classification
    
  ### electronegativities.csv

    file of elemental electronegativities

    
  ### Shannon_Effective_Ionic_Radii.csv

    file for extracting Shannon radii (from v.web.umkc.edu/vanhornj/Radii.xls)

    
  ### TableS1.csv

    needed for yielding tau probabilities (see above)

## Scripts imported for classification

  ### make_radii_dict.py
    converts Shannon_Effective_Ionic_Radii.csv into dictionary to be imported
  
  ### PredictPerovskites.py
    contains classes for classifying single and double perovskites
  
        PredictABX3(object) (input CC'X3; output A, B, X, nA, nB, nX, rA, rB, rX, t, tau, t_prediction, tau_prediction, tau_probability)
  
        PredictAABBXX6(object) (input A1, A2, B1, B2, X1, X2; output nA, nB, nX, rA, rB, rX, t, tau, t_prediction, tau_prediction, tau_probability)

## Tutorial scripts

  ### classify_CCX3_demo.ipynb 
    
    standalone demo of CC'X3 -> classification by tau
    
  ### classify_list_of_formulas.ipynb
    
    add classification to pandas DataFrame using classes in PredictPerovskites.py

## Script for re-creating manuscript data

  ### regenerate_supporting_tables.ipynb

## Data file generated in tutorial

  ### classified_formulas.csv
  
    file containing output from "classify_list_of_formulas.ipynb"

File: Shannon_Effective_Ionic_Radii.csv
Rec.#,ION,OX. State,Elec. Config.,Coord. #,Spin State,Crystal Radius,Ionic Radius,NOTES,Z/IR
1,Ac +3,3,6p 6,6,,1.26,1.12,R,2.678571429
2,Ag +1,1,4d 10,2,,0.81,0.67,,1.492537313
3,Ag +1,1,4d 10,4,,1.14,1,C,1
4,Ag +1,1,4d 10,4,,1.16,1.02,,0.980392157
5,Ag +1,1,4d 10,5,,1.23,1.09,C,0.917431193
6,Ag +1,1,4d 10,6,,1.29,1.15,C,0.869565217
7,Ag +1,1,4d 10,7,,1.36,1.22,,0.819672131
8,Ag +1,1,4d 10,8,,1.42,1.28,,0.78125
9,Ag +2,2,4d 9,4,,0.93,0.79,,2.53164557
10,Ag +2,2,4d 9,6,,1.08,0.94,,2.127659574
11,Ag +3,3,4d 8,4,,0.81,0.67,,4.47761194
12,Ag +3,3,4d 8,6,,0.89,0.75,R,4
13,Al +3,3,2p 6,4,,0.53,0.39,* ,7.692307692
14,Al +3,3,2p 6,5,,0.62,0.48,,6.25
15,Al +3,3,2p 6,6,,0.675,0.535,R *,5.607476636
16,Am +2,2,5f 7,7,,1.35,1.21,,1.652892562
17,Am +2,2,5f 7,8,,1.4,1.26,,1.587301587
18,Am +2,2,5f 7,9,,1.45,1.31,,1.526717557
19,Am +3,3,5f 6,6,,1.115,0.975,R,3.076923077
20,Am +3,3,5f 6,8,,1.23,1.09,,2.752293578
21,Am +4,4,5f 5,6,,0.99,0.85,R,4.705882353
22,Am +4,4,5f 5,8,,1.09,0.95,,4.210526316
23,As +3,3,4s 2,6,,0.72,0.58,A,5.172413793
24,As +5,5,3d 10,4,,0.475,0.335,R *,14.92537313
25,As +5,5,3d 10,6,,0.6,0.46,C *,10.86956522
26,At +7,7,5d 10,6,,0.76,0.62,A,11.29032258
27,Au +1,1,5d 10,6,,1.51,1.37,A,0.729927007
28,Au +3,3,5d 8,4,,0.82,0.68,,4.411764706
29,Au +3,3,5d 8,6,,0.99,0.85,A,3.529411765
30,Au +5,5,5d 6,6,,0.71,0.57,,8.771929825
31,B +3,3,1s 2,3,,0.15,0.01,* ,300
32,B +3,3,1s 2,4,,0.25,0.11,* ,27.27272727
33,B +3,3,1s 2,6,,0.41,0.27,C,11.11111111
34,Ba +2,2,5p 6,6,,1.49,1.35,,1.481481481
35,Ba +2,2,5p 6,7,,1.52,1.38,C,1.449275362
36,Ba +2,2,5p 6,8,,1.56,1.42,,1.408450704
37,Ba +2,2,5p 6,9,,1.61,1.47,,1.360544218
38,Ba +2,2,5p 6,10,,1.66,1.52,,1.315789474
39,Ba +2,2,5p 6,11,,1.71,1.57,,1.27388535
40,Ba +2,2,5p 6,12,,1.75,1.61,C,1.242236025
41,Be +2,2,1s 2,3,,0.3,0.16,,12.5
42,Be +2,2,1s 2,4,,0.41,0.27,* ,7.407407407
43,Be +2,2,1s 2,6,,0.59,0.45,C,4.444444444
44,Bi +3,3,6s 2,5,,1.1,0.96,C,3.125
45,Bi +3,3,6s 2,6,,1.17,1.03,R *,2.912621359
46,Bi +3,3,6s 2,8,,1.31,1.17,R,2.564102564
47,Bi +5,5,5d 10,6,,0.9,0.76,E,6.578947368
48,Bk +3,3,5f 8,6,,1.1,0.96,R,3.125
49,Bk +4,4,5f 7,6,,0.97,0.83,R,4.819277108
50,Bk +4,4,5f 7,8,,1.07,0.93,R,4.301075269
51,Br -1,-1,4p 6,6,,1.82,1.96,P,-0.510204082
52,Br +3,3,4p 2,4,,0.73,0.59,,5.084745763
53,Br +5,5,4s 2,3,,0.45,0.31,,16.12903226
54,Br +7,7,3d 10,4,,0.39,0.25,,28
55,Br +7,7,3d 10,6,,0.53,0.39,A,17.94871795
56,C +4,4,1s 2,3,,0.06,-0.08,,-50
57,C +4,4,1s 2,4,,0.29,0.15,P,26.66666667
58,C +4,4,1s 2,6,,0.3,0.16,A,25
59,Ca +2,2,3p 6,6,,1.14,1,,2
60,Ca +2,2,3p 6,7,,1.2,1.06,*,1.886792453
61,Ca +2,2,3p 6,8,,1.26,1.12,*,1.785714286
62,Ca +2,2,3p 6,9,,1.32,1.18,,1.694915254
63,Ca +2,2,3p 6,10,,1.37,1.23,C,1.62601626
64,Ca +2,2,3p 6,12,,1.4,1.34,C,1.492537313
65,Cd +2,2,4d 10,4,,0.92,0.78,,2.564102564
66,Cd +2,2,4d 10,5,,1.01,0.87,,2.298850575
67,Cd +2,2,4d 10,6,,1.09,0.95,,2.105263158
68,Cd +2,2,4d 10,7,,1.17,1.03,C,1.941747573
69,Cd +2,2,4d 10,8,,1.24,1.1,C,1.818181818
70,Cd +2,2,4d 10,12,,1.45,1.31,,1.526717557
71,Ce +3,3,6s 1,6,,1.15,1.01,R,2.97029703
72,Ce +3,3,6s 1,7,,1.21,1.07,E,2.803738318
73,Ce +3,3,6s 1,8,,1.283,1.143,R,2.624671916
74,Ce +3,3,6s 1,9,,1.336,1.196,R,2.508361204
75,Ce +3,3,6s 1,10,,1.39,1.25,,2.4
76,Ce +3,3,6s 1,12,,1.48,1.34,C,2.23880597
77,Ce +4,4,5p 6,6,,1.01,0.87,R,4.597701149
78,Ce +4,4,5p 6,8,,1.11,0.97,R,4.12371134
79,Ce +4,4,5p 6,10,,1.21,1.07,,3.738317757
80,Ce +4,4,5p 6,12,,1.28,1.14,,3.50877193
81,Cf +3,3,6d 1,6,,1.09,0.95,R,3.157894737
82,Cf +4,4,5f 8,6,,0.961,0.821,R,4.872107186
83,Cf +4,4,5f 8,8,,1.06,0.92,,4.347826087
84,Cl-1,-1,3p 6,6,,1.67,1.81,P,-0.552486188
85,Cl+5,5,3s 2,3,,0.26,0.12,,41.66666667
86,Cl+7,7,2p 6,4,,0.22,0.08,*,87.5
87,Cl+7,7,2p 6,6,,0.41,0.27,A,25.92592593
88,Cm+3,3,5f 7,4,,1.11,0.97,R,3.092783505
89,Cm+4,4,5f 6,4,,0.99,0.85,R,4.705882353
90,Cm+4,4,5f 6,8,,1.09,0.95,R,4.210526316
91,Co+2,2,3d 7,4,HS,0.72,0.58,,3.448275862
92,Co+2,2,3d 7,5,,0.81,0.67,C,2.985074627
93,Co+2,2,3d 7,6,LS,0.79,0.65,R,3.076923077
94,Co+2,2,3d 7,6,HS,0.885,0.745,R*,2.684563758
95,Co+2,2,3d 7,8,,1.04,0.9,,2.222222222
96,Co+3,3,3d 6,6,LS,0.685,0.545,R*,5.504587156
97,Co+3,3,3d 6,6,HS,0.75,0.61,,4.918032787
98,Co+4,4,3d 5,4,,0.54,0.4,,10
99,Co+4,4,3d 5,6,HS,0.67,0.53,R,7.547169811
100,Cr+2,2,3d 4,6,LS,0.87,0.73,E,2.739726027
101,Cr+2,2,3d 4,6,HS,0.94,0.8,R,2.5
102,Cr+3,3,3d 3,6,,0.755,0.615,R*,4.87804878
103,Cr+4,4,3d 2,4,,0.55,0.41,,9.756097561
104,Cr+4,4,3d 2,6,,0.69,0.55,R,7.272727273
105,Cr+5,5,3d 1,4,,0.485,0.345,R,14.49275362
106,Cr+5,5,3d 1,6,,0.63,0.49,ER,10.20408163
107,Cr+5,5,3d 1,8,,0.71,0.57,,8.771929825
108,Cr+6,6,3p 6,4,,0.4,0.26,,23.07692308
109,Cr+6,6,3p 6,6,,0.58,0.44,C,13.63636364
110,Cs+1,1,5p 6,6,,1.81,1.67,,0.598802395
111,Cs+1,1,5p 6,8,,1.88,1.74,,0.574712644
112,Cs+1,1,5p 6,9,,1.92,1.78,,0.561797753
113,Cs+1,1,5p 6,10,,1.95,1.81,,0.552486188
114,Cs+1,1,5p 6,11,,1.99,1.85,,0.540540541
115,Cs+1,1,5p 6,12,,2.02,1.88,,0.531914894
116,Cu+1,1,3d 10,2,,0.6,0.46,,2.173913043
117,Cu+1,1,3d 10,4,,0.74,0.6,E,1.666666667
118,Cu+1,1,3d 10,6,,0.91,0.77,E,1.298701299
119,Cu+2,2,3d 9,4,,0.71,0.57,,3.50877193
120,Cu+2,2,3d 9,4,,0.71,0.57,*,3.50877193
121,Cu+2,2,3d 9,5,,0.79,0.65,*,3.076923077
122,Cu+2,2,3d 9,6,,0.87,0.73,,2.739726027
123,Cu+3,3,3d 8,6,LS,0.68,0.54,,5.555555556
124,D+1,1,1s 0,2,,0.04,-0.1,,-10
125,Dy+2,2,4f 10,6,,1.21,1.07,,1.869158879
126,Dy+2,2,4f 10,7,,1.27,1.13,,1.769911504
127,Dy+2,2,4f 10,8,,1.33,1.19,,1.680672269
128,Dy+3,3,4f 9,6,,1.052,0.912,R,3.289473684
129,Dy+3,3,4f 9,7,,1.11,0.97,,3.092783505
130,Dy+3,3,4f 9,8,,1.167,1.027,R,2.921129503
131,Dy+3,3,4f 9,9,,1.223,1.083,R,2.770083102
132,Er+3,3,4f 11,6,,1.03,0.89,R,3.370786517
133,Er+3,3,4f 11,7,,1.085,0.945,,3.174603175
134,Er+3,3,4f 11,8,,1.144,1.004,R,2.988047809
135,Er+3,3,4f 11,9,,1.202,1.062,R,2.824858757
136,Eu+2,2,4f 7,6,,1.31,1.17,,1.709401709
137,Eu+2,2,4f 7,7,,1.34,1.2,,1.666666667
138,Eu+2,2,4f 7,8,,1.39,1.25,,1.6
139,Eu+2,2,4f 7,9,,1.44,1.3,,1.538461538
140,Eu+2,2,4f 7,10,,1.49,1.35,,1.481481481
141,Eu+3,3,4f 6,6,,1.087,0.947,R,3.167898627
142,Eu+3,3,4f 6,7,,1.15,1.01,,2.97029703
143,Eu+3,3,4f 6,8,,1.206,1.066,R,2.814258912
144,Eu+3,3,4f 6,9,,1.26,1.12,R,2.678571429
145,F-1,-1,2p 6,2,,1.145,1.285,,-0.778210117
146,F-1,-1,2p 6,3,,1.16,1.3,,-0.769230769
147,F-1,-1,2p 6,4,,1.17,1.31,,-0.763358779
148,F-1,-1,2p 6,6,,1.19,1.33,,-0.751879699
149,F+7,7,1s 2,6,,0.22,0.08,A,87.5
150,Fe+2,2,3d 6,4,HS,0.77,0.63,,3.174603175
151,Fe+2,2,3d 6,4,HS,0.78,0.64,,3.125
152,Fe+2,2,3d 6,6,LS,0.75,0.61,E,3.278688525
153,Fe+2,2,3d 6,6,HS,0.92,0.78,R*,2.564102564
154,Fe+2,2,3d 6,8,HS,1.06,0.92,C,2.173913043
155,Fe+3,3,3d 5,4,HS,0.63,0.49,*,6.12244898
156,Fe+3,3,3d 5,5,,0.72,0.58,,5.172413793
157,Fe+3,3,3d 5,6,LS,0.69,0.55,R,5.454545455
158,Fe+3,3,3d 5,6,HS,0.785,0.645,R*,4.651162791
159,Fe+3,3,3d 5,8,HS,0.92,0.78,,3.846153846
160,Fe+4,4,3d 4,6,,0.725,0.585,R,6.837606838
161,Fe+6,6,3d2,4,,0.39,0.25,R,24
162,Fr+1,1,6p 6,6,,1.94,1.8,A,0.555555556
163,Ga+3,3,3d 10,4,,0.61,0.47,*,6.382978723
164,Ga+3,3,3d 10,5,,0.69,0.55,,5.454545455
165,Ga+3,3,3d 10,6,,0.76,0.62,R*,4.838709677
166,Gd+3,3,4f 7,6,,1.078,0.938,R,3.198294243
167,Gd+3,3,4f 7,7,,1.14,1,,3
168,Gd+3,3,4f 7,8,,1.193,1.053,R,2.849002849
169,Gd+3,3,4f 7,9,,1.247,1.107,RC,2.7100271
170,Ge+2,2,4s 2,6,,0.87,0.73,A,2.739726027
171,Ge+4,4,3d 10,4,,0.53,0.39,*,10.25641026
172,Ge+4,4,3d 10,6,,0.67,0.53,R*,7.547169811
173,H+1,1,1s 0,1,,-0.24,-0.38,,-2.631578947
174,H+1,1,1s 0,2,,-0.04,-0.18,,-5.555555556
175,Hf+4,4,4f 14,4,,0.72,0.58,R,6.896551724
176,Hf+4,4,4f 14,6,,0.85,0.71,R,5.633802817
177,Hf+4,4,4f 14,7,,0.9,0.76,,5.263157895
178,Hf+4,4,4f 14,8,,0.97,0.83,,4.819277108
179,Hg+1,1,6s 1,3,,1.11,0.97,,1.030927835
180,Hg+1,1,6s 1,6,,1.33,1.19,,0.840336134
181,Hg+2,2,5d 10,2,,0.83,0.69,,2.898550725
182,Hg+2,2,5d 10,4,,1.1,0.96,,2.083333333
183,Hg+2,2,5d 10,6,,1.16,1.02,,1.960784314
184,Hg+2,2,5d 10,8,,1.28,1.14,R,1.754385965
185,Ho+3,3,4f 10,6,,1.041,0.901,R,3.32963374
186,Ho+3,3,4f 10,8,,1.155,1.015,R,2.955665025
187,Ho+3,3,4f 10,9,,1.212,1.072,R,2.798507463
188,Ho+3,3,4f 10,10,,1.26,1.12,,2.678571429
189,I-1,-1,5p 6,6,,2.06,2.2,A,-0.454545455
190,I+5,5,5s 2,3,,0.58,0.44,*,11.36363636
191,I+5,5,5s 2,6,,1.09,0.95,,5.263157895
192,I+7,7,4d 10,4,,0.56,0.42,,16.66666667
193,I+7,7,4d 10,6,,0.67,0.53,,13.20754717
194,In+3,3,4d 10,4,,0.76,0.62,,4.838709677
195,In+3,3,4d 10,6,,0.94,0.8,R*,3.75
196,In+3,3,4d 10,8,,1.06,0.92,RC,3.260869565
197,Ir+3,3,5d 6,6,,0.82,0.68,E,4.411764706
198,Ir+4,4,5d 5,6,,0.765,0.625,R,6.4
199,Ir+5,5,5d 4,6,,0.71,0.57,EM,8.771929825
200,K+1,1,3p 6,4,,1.51,1.37,,0.729927007
201,K+1,1,3p 6,6,,1.52,1.38,,0.724637681
202,K+1,1,3p 6,7,,1.6,1.46,,0.684931507
203,K+1,1,3p 6,8,,1.65,1.51,,0.662251656
204,K+1,1,3p 6,9,,1.69,1.55,,0.64516129
205,K+1,1,3p 6,10,,1.73,1.59,,0.628930818
206,K+1,1,3p 6,12,,1.78,1.64,,0.609756098
207,La+3,3,4d 10,6,,1.172,1.032,R,2.906976744
208,La+3,3,4d 10,7,,1.24,1.1,,2.727272727
209,La+3,3,4d 10,8,,1.3,1.16,R,2.586206897
210,La+3,3,4d 10,9,,1.356,1.216,R,2.467105263
211,La+3,3,4d 10,10,,1.41,1.27,,2.362204724
212,La+3,3,4d 10,12,,1.5,1.36,C,2.205882353
213,Li+1,1,1s 2,4,,0.73,0.59,*,1.694915254
214,Li+1,1,1s 2,6,,0.9,0.76,*,1.315789474
215,Li+1,1,1s 2,8,,1.06,0.92,C,1.086956522
216,Lu+3,3,4f 14,6,,1.001,0.861,R,3.484320557
217,Lu+3,3,4f 14,8,,1.117,0.977,R,3.07062436
218,Lu+3,3,4f 14,9,,1.172,1.032,R,2.906976744
219,Mg+2,2,2p 6,4,,0.71,0.57,,3.50877193
220,Mg+2,2,2p 6,5,,0.8,0.66,,3.03030303
221,Mg+2,2,2p 6,6,,0.86,0.72,*,2.777777778
222,Mg+2,2,2p 6,8,,1.03,0.89,C,2.247191011
223,Mn+2,2,3d 5,4,HS,0.8,0.66,,3.03030303
224,Mn+2,2,3d 5,5,HS,0.89,0.75,C,2.666666667
225,Mn+2,2,3d 5,6,LS,0.81,0.67,E,2.985074627
226,Mn+2,2,3d 5,6,HS,0.97,0.83,R*,2.409638554
227,Mn+2,2,3d 5,7,HS,1.04,0.9,C,2.222222222
228,Mn+2,2,3d 5,8,,1.1,0.96,R,2.083333333
229,Mn+3,3,3d 4,5,,0.72,0.58,,5.172413793
230,Mn+3,3,3d 4,6,LS,0.72,0.58,R,5.172413793
231,Mn+3,3,3d 4,6,HS,0.785,0.645,R*,4.651162791
232,Mn+4,4,3d 3,4,,0.53,0.39,R,10.25641026
233,Mn+4,4,3d 3,6,,0.67,0.53,R*,7.547169811
234,Mn+5,5,3d 2,4,,0.47,0.33,R,15.15151515
235,Mn+6,6,3d 1,4,,0.395,0.255,,23.52941176
236,Mn+7,7,3p 6,4,,0.39,0.25,,28
237,Mn+7,7,3p 6,6,,0.6,0.46,A,15.2173913
238,Mo+3,3,4d 3,6,,0.83,0.69,E,4.347826087
239,Mo+4,4,4d 2,6,,0.79,0.65,RM,6.153846154
240,Mo+5,5,4d 1,4,,0.6,0.46,R,10.86956522
241,Mo+5,5,4d 1,6,,0.75,0.61,R,8.196721311
242,Mo+6,6,4p 6,4,,0.55,0.41,R*,14.63414634
243,Mo+6,6,4p 6,5,,0.64,0.5,,12
244,Mo+6,6,4p 6,6,,0.73,0.59,R*,10.16949153
245,Mo+6,6,4p 6,7,,0.87,0.73,,8.219178082
246,N-3,-3,2p 6,4,,1.32,1.46,,-2.054794521
247,N+3,3,2s 2,6,,0.3,0.16,A,18.75
248,N+5,5,1s 2,3,,0.044,-0.104,,-48.07692308
249,N+5,5,1s 2,4,,0.27,0.13,A,38.46153846
250,Na+1,1,2p 6,4,,1.13,0.99,,1.01010101
251,Na+1,1,2p 6,5,,1.14,1,,1
252,Na+1,1,2p 6,6,,1.16,1.02,,0.980392157
253,Na+1,1,2p 6,7,,1.26,1.12,,0.892857143
254,Na+1,1,2p 6,8,,1.32,1.18,,0.847457627
255,Na+1,1,2p 6,9,,1.38,1.24,C,0.806451613
256,Na+1,1,2p 6,12,,1.53,1.39,,0.71942446
257,Nb+3,3,4d 2,6,,0.86,0.72,,4.166666667
258,Nb+4,4,4d 1,6,,0.82,0.68,RE,5.882352941
259,Nb+4,4,4d 1,8,,0.93,0.79,,5.063291139
260,Nb+5,5,4p 6,4,,0.62,0.48,C,10.41666667
261,Nb+5,5,4p 6,6,,0.78,0.64,,7.8125
262,Nb+5,5,4p 6,7,,0.83,0.69,C,7.246376812
263,Nb+5,5,4p 6,8,,0.88,0.74,,6.756756757
264,Nd+2,2,4f 4,8,,1.43,1.29,,1.550387597
265,Nd+2,2,4f 4,9,,1.49,1.35,,1.481481481
266,Nd+3,3,4f 3,6,,1.123,0.983,R,3.051881994
267,Nd+3,3,4f 3,8,,1.249,1.109,R*,2.705139766
268,Nd+3,3,4f 3,9,,1.303,1.163,R,2.579535684
269,Nd+3,3,4f 3,12,,1.41,1.27,E,2.362204724
270,Ni+2,2,3d 8,4,,0.69,0.55,,3.636363636
271,Ni+2,2,3d 8,4,,0.63,0.49,,4.081632653
272,Ni+2,2,3d 8,5,,0.77,0.63,E,3.174603175
273,Ni+2,2,3d 8,6,,0.83,0.69,R*,2.898550725
274,Ni+3,3,3d 7,6,LS,0.7,0.56,R*,5.357142857
275,Ni+3,3,3d 7,6,HS,0.74,0.6,E,5
276,Ni+4,4,3d 6,6,LS,0.62,0.48,R,8.333333333
277,No+2,2,5f 14,6,,1.24,1.1,E,1.818181818
278,Np+2,2,5f 5,6,,1.24,1.1,,1.818181818
279,Np+3,3,5f 4,6,,1.15,1.01,,2.97029703
280,Np+4,4,5f 3,6,,1.01,0.87,R,4.597701149
281,Np+4,4,5f 3,8,,1.12,0.98,R,4.081632653
282,Np+5,5,5f 2,6,,0.89,0.75,R,6.666666667
283,Np+6,6,5f 1 ,6,,0.86,0.72,,8.333333333
284,Np+7,7,6p 6,6,,0.85,0.71,R,9.85915493
285,O-2,-2,2p 6,2,,1.21,1.35,A,-1.481481481
286,O-2,-2,2p 6,3,,1.22,1.36,,-1.470588235
287,O-2,-2,2p 6,4,,1.24,1.38,,-1.449275362
288,O-2,-2,2p 6,6,,1.26,1.4,,-1.428571429
289,O-2,-2,2p 6,8,,1.28,1.42,,-1.408450704
294,Os+4,4,5d 4,6,,0.77,0.63,RM,6.349206349
295,Os+5,5,5d 3,6,,0.715,0.575,E,8.695652174
296,Os+6,6,5d 2,5,,0.63,0.49,,12.24489796
297,Os+6,6,5d 2,6,,0.685,0.545,E,11.00917431
298,Os+7,7,5d 1,6,,0.665,0.525,E,13.33333333
299,Os+8,8,5p 6,4,,0.53,0.39,,20.51282051
300,P+3,3,3s 2,6,,0.58,0.44,A,6.818181818
301,P+5,5,2p 6,4,,0.31,0.17,*,29.41176471
302,P+5,5,2p 6,5,,0.43,0.29,,17.24137931
303,P+5,5,2p 6,6,,0.52,0.38,C,13.15789474
304,Pa+3,3,5f 2,6,,1.18,1.04,E,2.884615385
305,Pa+4,4,6d 1,6,,1.04,0.9,R,4.444444444
306,Pa+4,4,6d 1,8,,1.15,1.01,,3.96039604
307,Pa+5,5,6p 6,6,,0.92,0.78,,6.41025641
308,Pa+5,5,6p 6,8,,1.05,0.91,,5.494505495
309,Pa+5,5,6p 6,9,,1.09,0.95,,5.263157895
310,Pb+2,2,6s 2,4,,1.12,0.98,C,2.040816327
311,Pb+2,2,6s 2,6,,1.33,1.19,,1.680672269
312,Pb+2,2,6s 2,7,,1.37,1.23,C,1.62601626
313,Pb+2,2,6s 2,8,,1.43,1.29,C,1.550387597
314,Pb+2,2,6s 2,9,,1.49,1.35,C,1.481481481
315,Pb+2,2,6s 2,10,,1.54,1.4,C,1.428571429
316,Pb+2,2,6s 2,11,,1.59,1.45,C,1.379310345
317,Pb+2,2,6s 2,12,,1.63,1.49,,1.342281879
318,Pb+4,4,5d 10,4,,0.79,0.65,E,6.153846154
319,Pb+4,4,5d 10,5,,0.87,0.73,E,5.479452055
320,Pb+4,4,5d 10,6,,0.915,0.775,R,5.161290323
321,Pb+4,4,5d 10,8,,1.08,0.94,R,4.255319149
322,Pd+1,1,4d 9,2,,0.73,0.59,,1.694915254
323,Pd+2,2,4d 8,4,,0.78,0.64,,3.125
324,Pd+2,2,4d 8,6,,1,0.86,,2.325581395
325,Pd+3,3,4d 7,6,,0.9,0.76,,3.947368421
326,Pd+4,4,4d 6,6,,0.755,0.615,R,6.504065041
327,Pm+3,3,4f 4,6,,1.11,0.97,R,3.092783505
328,Pm+3,3,4f 4,8,,1.233,1.093,R,2.74473925
329,Pm+3,3,4f 4,9,,1.284,1.144,R,2.622377622
330,Po+4,4,6s 2,6,,1.08,0.94,R,4.255319149
331,Po+4,4,6s 2,8,,1.22,1.08,R,3.703703704
332,Po+6,6,5d 10,6,,0.81,0.67,A,8.955223881
333,Pr+3,3,4f 2,6,,1.13,0.99,R,3.03030303
334,Pr+3,3,4f 2,8,,1.266,1.126,R,2.664298401
335,Pr+3,3,4f 2,9,,1.319,1.179,R,2.544529262
336,Pr+4,4,4f 1,6,,0.99,0.85,R,4.705882353
337,Pr+4,4,4f 1,8,,1.1,0.96,R,4.166666667
338,Pt+2,2,5d 8,4,,0.74,0.6,,3.333333333
339,Pt+2,2,5d 8,6,,0.94,0.8,A,2.5
340,Pt+4,4,5d 6,6,,0.765,0.625,R,6.4
341,Pt+5,5,5d 5,6,,0.71,0.57,ER,8.771929825
342,Pu+3,3,5f 5,6,,1.14,1,R,3
343,Pu+4,4,5f 4,6,,1,0.86,R,4.651162791
344,Pu+4,4,5f 4,8,,1.1,0.96,,4.166666667
345,Pu+5,5,5f 3,6,,0.88,0.74,E,6.756756757
346,Pu+6,6,5f 2,6,,0.85,0.71,R,8.450704225
347,Ra+2,2,6p 6,8,,1.62,1.48,R,1.351351351
348,Ra+2,2,6p 6,12,,1.84,1.7,R,1.176470588
349,Rb+1,1,4p 6,6,,1.66,1.52,,0.657894737
350,Rb+1,1,4p 6,7,,1.7,1.56,,0.641025641
351,Rb+1,1,4p 6,8,,1.75,1.61,,0.621118012
352,Rb+1,1,4p 6,9,,1.77,1.63,E,0.613496933
353,Rb+1,1,4p 6,10,,1.8,1.66,,0.602409639
354,Rb+1,1,4p 6,11,,1.83,1.69,,0.591715976
355,Rb+1,1,4p 6,12,,1.86,1.72,,0.581395349
356,Rb+1,1,4p 6,14,,1.97,1.83,,0.546448087
357,Re+4,4,5d 3,6,,0.77,0.63,RM,6.349206349
358,Re+5,5,5d 2,6,,0.72,0.58,E,8.620689655
359,Re+6,6,5d 1,6,,0.69,0.55,E,10.90909091
360,Re+7,7,5p 6,4,,0.52,0.38,,18.42105263
361,Re+7,7,5p 6,6,,0.67,0.53,,13.20754717
362,Rh+3,3,4d 6,6,,0.805,0.665,R,4.511278195
363,Rh+4,4,4d 5,6,,0.74,0.6,RM,6.666666667
364,Rh+5,5,4d 4,6,,0.69,0.55,,9.090909091
365,Ru+3,3,4d 5,6,,0.82,0.68,,4.411764706
366,Ru+4,4,4d 4,6,,0.76,0.62,RM,6.451612903
367,Ru+5,5,4d 3,6,,0.705,0.565,ER,8.849557522
368,Ru+7,7,4d 1,4,,0.52,0.38,,18.42105263
369,Ru+8,8,4p 6,4,,0.5,0.36,,22.22222222
370,S-2,-2,3p 6,6,,1.7,1.84,P,-1.086956522
371,S+4,4,3s 2,6,,0.51,0.37,A,10.81081081
372,S+6,6,2p 6,4,,0.26,0.12,*,50
373,S+6,6,2p 6,6,,0.43,0.29,C,20.68965517
374,Sb+3,3,5s 2,4,,0.9,0.74,,4.054054054
375,Sb+3,3,5s 2,5,,0.94,0.8,,3.75
376,Sb+3,3,5s 2,6,,0.9,0.76,A,3.947368421
377,Sb+5,5,4d 10,6,,0.74,0.6,*,8.333333333
378,Sc+3,3,3p 6,6,,0.885,0.745,R*,4.026845638
379,Sc+3,3,3p 6,8,,1.01,0.87,R*,3.448275862
380,Se-2,-2,4p 6,6,,1.84,1.98,P,-1.01010101
381,Se+4,4,4s 2,6,,0.64,0.5,A,8
382,Se+6,6,3d 10,4,,0.42,0.28,*,21.42857143
383,Se+6,6,3d 10,6,,0.56,0.42,C,14.28571429
384,Si+4,4,2p 6,4,,0.4,0.26,*,15.38461538
385,Si+4,4,2p 6,6,,0.54,0.4,R*,10
386,Sm+2,2,4f 6,7,,1.36,1.22,,1.639344262
387,Sm+2,2,4f 6,8,,1.41,1.27,,1.57480315
388,Sm+2,2,4f 6,9,,1.46,1.32,,1.515151515
389,Sm+3,3,4f 5,6,,1.098,0.958,R,3.131524008
390,Sm+3,3,4f 5,7,,1.16,1.02,E,2.941176471
391,Sm+3,3,4f 5,8,,1.219,1.079,R,2.780352178
392,Sm+3,3,4f 5,9,,1.272,1.132,R,2.650176678
393,Sm+3,3,4f 5,12,,1.38,1.24,C,2.419354839
394,Sn+4,4,4d 10,4,,0.69,0.55,R,7.272727273
395,Sn+4,4,4d 10,5,,0.76,0.62,C,6.451612903
396,Sn+4,4,4d 10,6,,0.83,0.69,R*,5.797101449
397,Sn+4,4,4d 10,7,,0.89,0.75,,5.333333333
398,Sn+4,4,4d 10,8,,0.95,0.81,C,4.938271605
399,Sr+2,2,4p 6,6,,1.32,1.18,,1.694915254
400,Sr+2,2,4p 6,7,,1.35,1.21,,1.652892562
401,Sr+2,2,4p 6,8,,1.4,1.26,,1.587301587
402,Sr+2,2,4p 6,9,,1.45,1.31,,1.526717557
403,Sr+2,2,4p 6,10,,1.5,1.36,C,1.470588235
404,Sr+2,2,4p 6,12,,1.58,1.44,C,1.388888889
405,Ta+3,3,5d 2,6,,0.86,0.72,E,4.166666667
406,Ta+4,4,5d 1,6,,0.82,0.68,E,5.882352941
407,Ta+5,5,5p 6,6,,0.78,0.64,,7.8125
408,Ta+5,5,5p 6,7,,0.83,0.69,,7.246376812
409,Ta+5,5,5p 6,8,,0.88,0.74,,6.756756757
410,Tb+3,3,4f 8,6,,1.063,0.923,R,3.250270856
411,Tb+3,3,4f 8,7,,1.12,0.98,E,3.06122449
412,Tb+3,3,4f 8,8,,1.18,1.04,R,2.884615385
413,Tb+3,3,4f 8,9,,1.235,1.095,R,2.739726027
414,Tb+4,4,4f 7,6,,0.9,0.76,R,5.263157895
415,Tb+4,4,4f 7,8,,1.02,0.88,,4.545454545
416,Tc+4,4,4d 3,6,,0.785,0.645,RM,6.201550388
417,Tc+5,5,4d 2,6,,0.74,0.6,ER,8.333333333
418,Tc+7,7,4p 6,4,,0.51,0.37,,18.91891892
419,Tc+7,7,4p 6,6,,0.7,0.56,A,12.5
420,Te-2,-2,5p 6,6,,2.07,2.21,P,-0.904977376
421,Te+4,4,5s 2,3,,0.66,0.52,,7.692307692
422,Te+4,4,5s 2,4,,0.8,0.66,,6.060606061
423,Te+4,4,5s 2,6,,1.11,0.97,,4.12371134
424,Te+6,6,4d 10,4,,0.57,0.43,C,13.95348837
425,Te+6,6,4d 10,6,,0.7,0.56,*,10.71428571
426,Th+4,4,6p 6,6,,1.08,0.94,C,4.255319149
427,Th+4,4,6p 6,8,,1.19,1.05,RC,3.80952381
428,Th+4,4,6p 6,9,,1.23,1.09,*,3.669724771
429,Th+4,4,6p 6,10,,1.27,1.13,E,3.539823009
430,Th+4,4,6p 6,11,,1.32,1.18,C,3.389830508
431,Th+4,4,6p 6,12,,1.35,1.21,C,3.305785124
432,Ti+2,2,3d 2,6,,1,0.86,E,2.325581395
433,Ti+3,3,3d 1,6,,0.81,0.67,R*,4.47761194
434,Ti+4,4,3p 6,4,,0.56,0.42,C,9.523809524
435,Ti+4,4,3p 6,5,,0.65,0.51,C,7.843137255
436,Ti+4,4,3p 6,6,,0.745,0.605,R*,6.611570248
437,Ti+4,4,3p 6,8,,0.88,0.74,C,5.405405405
438,Tl+1,1,6s 2,6,,1.64,1.5,R,0.666666667
439,Tl+1,1,6s 2,8,,1.73,1.59,R,0.628930818
440,Tl+1,1,6s 2,12,,1.84,1.7,RE,0.588235294
441,Tl+3,3,5d 10,4,,0.89,0.75,,4
442,Tl+3,3,5d 10,6,,1.025,0.885,R,3.389830508
443,Tl+3,3,5d 10,8,,1.12,0.98,C,3.06122449
444,Tm+2,2,4f 13,6,,1.17,1.03,,1.941747573
445,Tm+2,2,4f 13,7,,1.23,1.09,,1.834862385
446,Tm+3,3,4f 12,6,,1.02,0.88,R,3.409090909
447,Tm+3,3,4f 12,8,,1.134,0.994,R,3.018108652
448,Tm+3,3,4f 12,9,,1.192,1.052,R,2.851711027
449,U+3,3,5f 3,6,,1.165,1.025,R,2.926829268
450,U+4,4,5f 2,6,,1.03,0.89,,4.494382022
451,U+4,4,5f 2,7,,1.09,0.95,E,4.210526316
452,U+4,4,5f 2,8,,1.14,1,R*,4
453,U+4,4,5f 2,9,,1.19,1.05,,3.80952381
454,U+4,4,5f 2,12,,1.31,1.17,E,3.418803419
455,U+5,5,5f 1,6,,0.9,0.76,,6.578947368
456,U+5,5,5f 1,7,,0.98,0.84,E,5.952380952
457,U+6,6,6p 6,2,,0.59,0.45,,13.33333333
458,U+6,6,6p 6,4,,0.66,0.52,,11.53846154
459,U+6,6,6p 6,6,,0.87,0.73,*,8.219178082
460,U+6,6,6p 6,7,,0.95,0.81,E,7.407407407
461,U+6,6,6p 6,8,,1,0.86,,6.976744186
462,V+2,2,3d 3,6,,0.93,0.79,,2.53164557
463,V+3,3,3d 2,6,,0.78,0.64,R*,4.6875
464,V+4,4,3d 1,5,,0.67,0.53,,7.547169811
465,V+4,4,3d 1,6,,0.72,0.58,R*,6.896551724
466,V+4,4,3d 1,8,,0.86,0.72,E,5.555555556
467,V+5,5,3p 6,4,,0.495,0.355,R*,14.08450704
468,V+5,5,3p 6,5,,0.6,0.46,*,10.86956522
469,V+5,5,3p 6,6,,0.68,0.54,,9.259259259
470,W+4,4,5d 2,6,,0.8,0.66,RM,6.060606061
471,W+5,5,5d 1,6,,0.76,0.62,R,8.064516129
472,W+6,6,5p 6,4,,0.56,0.42,*,14.28571429
473,W+6,6,5p 6,5,,0.65,0.51,,11.76470588
474,W+6,6,5p 6,6,,0.74,0.6,*,10
475,Xe+8,8,4d 10,4,,0.54,0.4,,20
476,Xe+8,8,4d 10,6,,0.62,0.48,,16.66666667
477,Y+3,3,4p 6,6,,1.04,0.9,R*,3.333333333
478,Y+3,3,4p 6,7,,1.1,0.96,,3.125
479,Y+3,3,4p 6,8,,1.159,1.019,R*,2.944062807
480,Y+3,3,4p 6,9,,1.215,1.075,R,2.790697674
481,Yb+2,2,4f 14,6,,1.16,1.02,,1.960784314
482,Yb+2,2,4f 14,7,,1.22,1.08,E,1.851851852
483,Yb+2,2,4f 14,8,,1.28,1.14,,1.754385965
484,Yb+3,3,4f 13,6,,1.008,0.868,R*,3.456221198
485,Yb+3,3,4f 13,7,,1.065,0.925,E,3.243243243
486,Yb+3,3,4f 13,8,,1.125,0.985,R,3.045685279
487,Yb+3,3,4f 13,9,,1.182,1.042,R,2.879078695
488,Zn+2,2,3d 10,4,,0.74,0.6,*,3.333333333
489,Zn+2,2,3d 10,5,,0.82,0.68,*,2.941176471
490,Zn+2,2,3d 10,6,,0.88,0.74,R*,2.702702703
491,Zn+2,2,3d 10,8,,1.04,0.9,C,2.222222222
492,Zr+4,4,4p 6,4,,0.73,0.59,R,6.779661017
493,Zr+4,4,4p 6,5,,0.8,0.66,C,6.060606061
494,Zr+4,4,4p 6,6,,0.86,0.72,R*,5.555555556
495,Zr+4,4,4p 6,7,,0.92,0.78,*,5.128205128
496,Zr+4,4,4p 6,8,,0.98,0.84,*,4.761904762
497,Zr+4,4,4p 6,9,,1.03,0.89,,4.494382022
498,Sn+2,2,,6,,1.29,1.15,,
ammonium,Nh+1,1,,6,,1.6,1.46,,
hydroxylammonium,Ha+1,1,,6,,2.3,2.16,,
methylammonium,Ma+1,1,,6,,2.31,2.17,,
hydrazinium,Hy+1,1,,6,,2.31,2.17,,
azetidinium,Az+1,1,,6,,2.64,2.5,,
formamidinium,Fa+1,1,,6,,2.67,2.53,,
imidazolium,Im+1,1,,6,,2.72,2.58,,
dimethylammonium,Dm+1,1,,6,,2.86,2.72,,
ethylammonium,Ea+1,1,,6,,2.88,2.74,,
guanadinium,Gu+1,1,,6,,2.92,2.78,,
tetramethylammonium,Tn+1,1,,6,,3.06,2.92,,
formate,Fo-1,1,,6,,1.5,1.36,,

File: TableS1.csv
ABX3,exp_label,is_train,A,B,X,nA,nB,nX,rA (Ang),rB (Ang),rX (Ang),t,tau,t_pred,tau_pred,tau_prob
AgBrO3,-1.0,1,Ag,Br,O,1,5,-2,1.28,0.31,1.4,1.11,6.43,-1,-1,0.05
AgCdBr3,-1.0,1,Ag,Cd,Br,1,2,-1,1.28,0.95,1.96,0.79,5.58,-1,-1,0.12
PbAgBr3,-1.0,1,Pb,Ag,Br,2,1,-1,1.49,1.15,1.96,0.78,7.71,-1,-1,0.01
AgCaCl3,-1.0,1,Ag,Ca,Cl,1,2,-1,1.28,1.0,1.81,0.78,6.0,-1,-1,0.07
AgClO3,-1.0,1,Ag,Cl,O,1,5,-2,1.28,0.12,1.4,1.25,15.17,-1,-1,0.0
AgMgCl3,-1.0,1,Ag,Mg,Cl,1,2,-1,1.28,0.72,1.81,0.86,4.6,1,-1,0.34
AgSnCl3,-1.0,1,Ag,Sn,Cl,1,2,-1,1.28,1.15,1.81,0.74,10.97,-1,-1,0.0
AgCoF3,1.0,1,Ag,Co,F,1,2,-1,1.28,0.74,1.33,0.89,3.96,1,1,0.64
AgCuF3,1.0,1,Ag,Cu,F,1,2,-1,1.28,0.73,1.33,0.9,3.94,1,1,0.64
AgMgF3,1.0,1,Ag,Mg,F,1,2,-1,1.28,0.72,1.33,0.9,3.94,1,1,0.65
AgMnF3,1.0,1,Ag,Mn,F,1,2,-1,1.28,0.83,1.33,0.85,4.16,1,1,0.54
AgNiF3,1.0,1,Ag,Ni,F,1,2,-1,1.28,0.69,1.33,0.91,3.93,1,1,0.65
PbAgF3,-1.0,1,Pb,Ag,F,2,1,-1,1.49,1.15,1.33,0.8,7.16,-1,-1,0.02
AgZnF3,1.0,1,Ag,Zn,F,1,2,-1,1.28,0.74,1.33,0.89,3.95,1,1,0.64
AgNO3,-1.0,1,Ag,N,O,1,5,-2,1.28,0.13,1.4,1.24,14.07,-1,-1,0.0
AgNbO3,1.0,1,Ag,Nb,O,1,5,-2,1.28,0.64,1.4,0.93,4.07,1,1,0.58
AgPO3,-1.0,1,Ag,P,O,1,5,-2,1.28,0.38,1.4,1.06,5.46,-1,-1,0.13
AgSbO3,-1.0,1,Ag,Sb,O,1,5,-2,1.28,0.6,1.4,0.95,4.15,1,1,0.55
AgTaO3,1.0,1,Ag,Ta,O,1,5,-2,1.28,0.64,1.4,0.93,4.07,1,1,0.58
AgVO3,-1.0,1,Ag,V,O,1,5,-2,1.28,0.54,1.4,0.98,4.34,1,-1,0.46
AlBO3,-1.0,1,Al,B,O,3,3,-2,0.54,0.27,1.4,0.82,4.88,-1,-1,0.25
BiAlO3,1.0,1,Bi,Al,O,3,3,-2,1.17,0.54,1.4,0.94,2.0,1,1,0.97
CeAlO3,1.0,1,Ce,Al,O,3,3,-2,1.34,0.54,1.4,1.0,1.8,1,1,0.97
ErAlO3,1.0,1,Er,Al,O,3,3,-2,1.06,0.54,1.4,0.9,2.3,1,1,0.95
EuAlO3,1.0,1,Eu,Al,O,3,3,-2,1.12,0.54,1.4,0.92,2.12,1,1,0.96
FeAlO3,-1.0,1,Fe,Al,O,3,3,-2,0.78,0.54,1.4,0.8,5.22,-1,-1,0.17
LaAlO3,1.0,1,La,Al,O,3,3,-2,1.36,0.54,1.4,1.01,1.79,1,1,0.97
NdAlO3,1.0,1,Nd,Al,O,3,3,-2,1.27,0.54,1.4,0.98,1.85,1,1,0.97
PrAlO3,1.0,1,Pr,Al,O,3,3,-2,1.18,0.54,1.4,0.94,1.98,1,1,0.97
SmAlO3,1.0,1,Sm,Al,O,3,3,-2,1.24,0.54,1.4,0.96,1.89,1,1,0.97
TbAlO3,1.0,1,Tb,Al,O,3,3,-2,1.1,0.54,1.4,0.91,2.19,1,1,0.96
TmAlO3,1.0,1,Tm,Al,O,3,3,-2,1.05,0.54,1.4,0.9,2.34,1,1,0.95
YAlO3,1.0,1,Y,Al,O,3,3,-2,1.08,0.54,1.4,0.9,2.26,1,1,0.96
YbAlO3,1.0,1,Yb,Al,O,3,3,-2,1.04,0.54,1.4,0.89,2.38,1,1,0.95
BaAmO3,1.0,1,Ba,Am,O,2,4,-2,1.61,0.85,1.4,0.95,3.58,1,1,0.78
SrAmO3,1.0,1,Sr,Am,O,2,4,-2,1.44,0.85,1.4,0.89,4.07,1,1,0.58
AmVO3,1.0,1,Am,V,O,4,2,-2,0.95,0.79,1.4,0.76,11.85,-1,-1,0.0
LiAsO3,-1.0,1,Li,As,O,1,5,-2,0.92,0.46,1.4,0.88,4.93,1,-1,0.24
NaAsO3,-1.0,1,Na,As,O,1,5,-2,1.39,0.46,1.4,1.06,4.78,-1,-1,0.28
SbAsO3,-1.0,1,Sb,As,O,3,3,-2,0.76,0.58,1.4,0.77,7.96,-1,-1,0.01
CrBO3,-1.0,1,Cr,B,O,3,3,-2,0.62,0.27,1.4,0.85,4.49,1,-1,0.39
ErBO3,-1.0,1,Er,B,O,3,3,-2,1.06,0.27,1.4,1.04,4.8,1,-1,0.27
EuBO3,-1.0,1,Eu,B,O,3,3,-2,1.12,0.27,1.4,1.07,4.93,-1,-1,0.24
FeBO3,-1.0,1,Fe,B,O,3,3,-2,0.78,0.27,1.4,0.92,4.35,1,-1,0.45
GdBO3,-1.0,1,Gd,B,O,3,3,-2,1.11,0.27,1.4,1.06,4.9,-1,-1,0.25
HoBO3,-1.0,1,Ho,B,O,3,3,-2,1.12,0.27,1.4,1.07,4.93,-1,-1,0.24
InBO3,-1.0,1,In,B,O,3,3,-2,0.92,0.27,1.4,0.98,4.52,1,-1,0.38
LaBO3,-1.0,1,La,B,O,3,3,-2,1.36,0.27,1.4,1.17,5.53,-1,-1,0.12
ScBO3,-1.0,1,Sc,B,O,3,3,-2,0.87,0.27,1.4,0.96,4.45,1,-1,0.41
TmBO3,-1.0,1,Tm,B,O,3,3,-2,1.05,0.27,1.4,1.04,4.78,1,-1,0.28
VBO3,-1.0,1,V,B,O,3,3,-2,0.64,0.27,1.4,0.86,4.42,1,-1,0.42
YBO3,-1.0,1,Y,B,O,3,3,-2,1.08,0.27,1.4,1.05,4.83,1,-1,0.27
CsBaBr3,-1.0,1,Cs,Ba,Br,1,2,-1,1.88,1.35,1.96,0.82,4.66,-1,-1,0.32
KBaBr3,-1.0,1,K,Ba,Br,1,2,-1,1.64,1.35,1.96,0.77,6.69,-1,-1,0.03
BaNaBr3,-1.0,1,Ba,Na,Br,2,1,-1,1.61,1.02,1.96,0.85,4.84,1,-1,0.26
RbBaBr3,-1.0,1,Rb,Ba,Br,1,2,-1,1.72,1.35,1.96,0.79,5.71,-1,-1,0.1
BaCO3,-1.0,1,Ba,C,O,2,4,-2,1.61,0.16,1.4,1.36,13.47,-1,-1,0.0
BaCeO3,1.0,1,Ba,Ce,O,2,4,-2,1.61,0.87,1.4,0.94,3.62,1,1,0.76
CsBaCl3,-1.0,1,Cs,Ba,Cl,1,2,-1,1.88,1.35,1.81,0.83,4.55,1,-1,0.37
KBaCl3,-1.0,1,K,Ba,Cl,1,2,-1,1.64,1.35,1.81,0.77,6.58,-1,-1,0.04
BaLiCl3,-1.0,1,Ba,Li,Cl,2,1,-1,1.61,0.76,1.81,0.94,4.03,1,1,0.61
BaNaCl3,-1.0,1,Ba,Na,Cl,2,1,-1,1.61,1.02,1.81,0.85,4.69,1,-1,0.31
BaCoO3,-1.0,1,Ba,Co,O,2,4,-2,1.61,0.53,1.4,1.1,4.11,-1,1,0.57
BaCrO3,-1.0,1,Ba,Cr,O,2,4,-2,1.61,0.55,1.4,1.09,4.0,-1,1,0.62
CsBaF3,-1.0,1,Cs,Ba,F,1,2,-1,1.88,1.35,1.33,0.85,4.19,1,-1,0.53
KBaF3,-1.0,1,K,Ba,F,1,2,-1,1.64,1.35,1.33,0.78,6.23,-1,-1,0.06
BaGeO3,-1.0,1,Ba,Ge,O,2,4,-2,1.61,0.53,1.4,1.1,4.11,-1,1,0.57
BaHfO3,1.0,1,Ba,Hf,O,2,4,-2,1.61,0.71,1.4,1.01,3.51,1,1,0.8
BaIrO3,1.0,1,Ba,Ir,O,2,4,-2,1.61,0.62,1.4,1.05,3.68,1,1,0.74
BaMnO3,-1.0,1,Ba,Mn,O,2,4,-2,1.61,0.53,1.4,1.1,4.11,-1,1,0.57
BaMoO3,1.0,1,Ba,Mo,O,2,4,-2,1.61,0.65,1.4,1.04,3.62,1,1,0.77
BaNpO3,1.0,1,Ba,Np,O,2,4,-2,1.61,0.87,1.4,0.94,3.62,1,1,0.76
BaPaO3,1.0,1,Ba,Pa,O,2,4,-2,1.61,0.9,1.4,0.93,3.71,1,1,0.74
BaPbO3,1.0,1,Ba,Pb,O,2,4,-2,1.61,0.78,1.4,0.98,3.49,1,1,0.8
BaSiO3,-1.0,1,Ba,Si,O,2,4,-2,1.61,0.4,1.4,1.18,5.28,-1,-1,0.16
BaThO3,1.0,1,Ba,Th,O,2,4,-2,1.61,0.94,1.4,0.91,3.86,1,1,0.68
BaTiO3,1.0,1,Ba,Ti,O,2,4,-2,1.61,0.6,1.4,1.06,3.75,-1,1,0.72
BaUO3,1.0,1,Ba,U,O,2,4,-2,1.61,0.89,1.4,0.93,3.68,1,1,0.75
KBeCl3,-1.0,1,K,Be,Cl,1,2,-1,1.64,0.45,1.81,1.08,5.84,-1,-1,0.09
NaBeCl3,-1.0,1,Na,Be,Cl,1,2,-1,1.39,0.45,1.81,1.0,5.76,1,-1,0.09
RbBeCl3,-1.0,1,Rb,Be,Cl,1,2,-1,1.72,0.45,1.81,1.1,5.87,-1,-1,0.08
TlBeCl3,-1.0,1,Tl,Be,Cl,1,2,-1,1.7,0.45,1.81,1.1,5.86,-1,-1,0.08
CsBeF3,1.0,1,Cs,Be,F,1,2,-1,1.88,0.45,1.33,1.28,4.88,-1,-1,0.25
RbBeF3,-1.0,1,Rb,Be,F,1,2,-1,1.72,0.45,1.33,1.21,4.81,-1,-1,0.27
BiInO3,1.0,1,Bi,In,O,3,3,-2,1.17,0.8,1.4,0.83,4.29,1,-1,0.48
KBiO3,-1.0,1,K,Bi,O,1,5,-2,1.64,0.76,1.4,1.0,3.65,1,1,0.76
LiBiO3,-1.0,1,Li,Bi,O,1,5,-2,0.92,0.76,1.4,0.76,7.18,-1,-1,0.02
BiMnO3,1.0,1,Bi,Mn,O,3,3,-2,1.17,0.64,1.4,0.89,2.31,1,1,0.95
NaBiO3,-1.0,1,Na,Bi,O,1,5,-2,1.39,0.76,1.4,0.91,3.87,1,1,0.67
BiScO3,1.0,1,Bi,Sc,O,3,3,-2,1.17,0.74,1.4,0.85,3.32,1,1,0.84
CsBrO3,-1.0,1,Cs,Br,O,1,5,-2,1.88,0.31,1.4,1.36,6.88,-1,-1,0.03
KBrO3,-1.0,1,K,Br,O,1,5,-2,1.64,0.31,1.4,1.26,6.69,-1,-1,0.03
NaBrO3,-1.0,1,Na,Br,O,1,5,-2,1.39,0.31,1.4,1.15,6.5,-1,-1,0.04
RbBrO3,-1.0,1,Rb,Br,O,1,5,-2,1.72,0.31,1.4,1.29,6.75,-1,-1,0.03
TlBrO3,-1.0,1,Tl,Br,O,1,5,-2,1.7,0.31,1.4,1.28,6.74,-1,-1,0.03
CaLiBr3,-1.0,1,Ca,Li,Br,2,1,-1,1.34,0.76,1.96,0.86,4.8,1,-1,0.28
NaCaBr3,-1.0,1,Na,Ca,Br,1,2,-1,1.39,1.0,1.96,0.8,5.18,-1,-1,0.18
CsCdBr3,1.0,1,Cs,Cd,Br,1,2,-1,1.88,0.95,1.96,0.93,3.96,1,1,0.63
NaCdBr3,-1.0,1,Na,Cd,Br,1,2,-1,1.39,0.95,1.96,0.81,4.91,-1,-1,0.24
RbCdBr3,1.0,1,Rb,Cd,Br,1,2,-1,1.72,0.95,1.96,0.89,4.11,1,1,0.56
KCoBr3,-1.0,1,K,Co,Br,1,2,-1,1.64,0.74,1.96,0.94,4.42,1,-1,0.42
LiCoBr3,-1.0,1,Li,Co,Br,1,2,-1,0.92,0.74,1.96,0.75,7.48,-1,-1,0.01
CsHgBr3,1.0,1,Cs,Hg,Br,1,2,-1,1.88,1.02,1.96,0.91,3.94,1,1,0.65
CsMnBr3,-1.0,1,Cs,Mn,Br,1,2,-1,1.88,0.83,1.96,0.97,4.13,1,1,0.56
CsNiBr3,-1.0,1,Cs,Ni,Br,1,2,-1,1.88,0.69,1.96,1.02,4.56,1,-1,0.36
CsSnBr3,1.0,1,Cs,Sn,Br,1,2,-1,1.88,1.15,1.96,0.87,4.03,1,1,0.6
CsTiBr3,-1.0,1,Cs,Ti,Br,1,2,-1,1.88,0.86,1.96,0.96,4.07,1,1,0.58
LiMgBr3,-1.0,1,Li,Mg,Br,1,2,-1,0.92,0.72,1.96,0.76,6.94,-1,-1,0.03
SrLiBr3,-1.0,1,Sr,Li,Br,2,1,-1,1.44,0.76,1.96,0.88,4.51,1,-1,0.38
NaMgBr3,-1.0,1,Na,Mg,Br,1,2,-1,1.39,0.72,1.96,0.88,4.66,1,-1,0.32
RbMnBr3,-1.0,1,Rb,Mn,Br,1,2,-1,1.72,0.83,1.96,0.93,4.21,1,-1,0.52
SrNaBr3,-1.0,1,Sr,Na,Br,2,1,-1,1.44,1.02,1.96,0.81,6.11,-1,-1,0.06
RbNiBr3,-1.0,1,Rb,Ni,Br,1,2,-1,1.72,0.69,1.96,0.98,4.57,1,-1,0.36
CdCO3,-1.0,1,Cd,C,O,2,4,-2,1.31,0.16,1.4,1.23,12.54,-1,-1,0.0
CoCO3,-1.0,1,Co,C,O,2,4,-2,0.9,0.16,1.4,1.04,11.26,1,-1,0.0
MgCO3,-1.0,1,Mg,C,O,2,4,-2,0.89,0.16,1.4,1.04,11.23,1,-1,0.0
PbCO3,-1.0,1,Pb,C,O,2,4,-2,1.49,0.16,1.4,1.31,13.1,-1,-1,0.0
SrCO3,-1.0,1,Sr,C,O,2,4,-2,1.44,0.16,1.4,1.29,12.94,-1,-1,0.0
CsCaCl3,1.0,1,Cs,Ca,Cl,1,2,-1,1.88,1.0,1.81,0.93,3.79,1,1,0.71
CaCuCl3,-1.0,1,Ca,Cu,Cl,2,1,-1,1.34,0.77,1.81,0.86,4.63,1,-1,0.33
KCaCl3,1.0,1,K,Ca,Cl,1,2,-1,1.64,1.0,1.81,0.87,4.13,1,1,0.56
NaCaCl3,-1.0,1,Na,Ca,Cl,1,2,-1,1.39,1.0,1.81,0.81,5.03,-1,-1,0.21
RbCaCl3,1.0,1,Rb,Ca,Cl,1,2,-1,1.72,1.0,1.81,0.89,3.98,1,1,0.63
CsCaF3,1.0,1,Cs,Ca,F,1,2,-1,1.88,1.0,1.33,0.97,3.31,1,1,0.84
KCaF3,1.0,1,K,Ca,F,1,2,-1,1.64,1.0,1.33,0.9,3.65,1,1,0.76
CaLiF3,-1.0,1,Ca,Li,F,2,1,-1,1.34,0.76,1.33,0.9,3.97,1,1,0.63
NaCaF3,-1.0,1,Na,Ca,F,1,2,-1,1.39,1.0,1.33,0.83,4.55,1,-1,0.36
CaHfO3,1.0,1,Ca,Hf,O,2,4,-2,1.34,0.71,1.4,0.92,3.91,1,1,0.66
KCaI3,-1.0,1,K,Ca,I,1,2,-1,1.64,1.0,2.2,0.85,4.52,1,-1,0.38
NaCaI3,-1.0,1,Na,Ca,I,1,2,-1,1.39,1.0,2.2,0.79,5.42,-1,-1,0.14
RbCaI3,-1.0,1,Rb,Ca,I,1,2,-1,1.72,1.0,2.2,0.87,4.37,1,-1,0.44
CaIrO3,1.0,1,Ca,Ir,O,2,4,-2,1.34,0.62,1.4,0.96,3.86,1,1,0.68
CaNbO3,1.0,1,Ca,Nb,O,2,4,-2,1.34,0.68,1.4,0.93,3.87,1,1,0.67
CaPbO3,1.0,1,Ca,Pb,O,2,4,-2,1.34,0.78,1.4,0.89,4.12,1,1,0.56
CaRuO3,1.0,1,Ca,Ru,O,2,4,-2,1.34,0.62,1.4,0.96,3.87,1,1,0.68
CaSiO3,1.0,1,Ca,Si,O,2,4,-2,1.34,0.4,1.4,1.08,5.04,-1,-1,0.21
CaSnO3,1.0,1,Ca,Sn,O,2,4,-2,1.34,0.69,1.4,0.93,3.88,1,1,0.67
CaTiO3,1.0,1,Ca,Ti,O,2,4,-2,1.34,0.6,1.4,0.97,3.88,1,1,0.67
CaUO3,1.0,1,Ca,U,O,2,4,-2,1.34,0.89,1.4,0.85,4.93,1,-1,0.24
CaVO3,1.0,1,Ca,V,O,2,4,-2,1.34,0.58,1.4,0.98,3.93,1,1,0.65
CaZrO3,1.0,1,Ca,Zr,O,2,4,-2,1.34,0.72,1.4,0.91,3.94,1,1,0.65
CdCuCl3,-1.0,1,Cd,Cu,Cl,2,1,-1,1.31,0.77,1.81,0.86,4.75,1,-1,0.29
KCdCl3,1.0,1,K,Cd,Cl,1,2,-1,1.64,0.95,1.81,0.88,4.07,1,1,0.59
NaCdCl3,-1.0,1,Na,Cd,Cl,1,2,-1,1.39,0.95,1.81,0.82,4.75,-1,-1,0.29
RbCdCl3,1.0,1,Rb,Cd,Cl,1,2,-1,1.72,0.95,1.81,0.9,3.96,1,1,0.64
TlCdCl3,1.0,1,Tl,Cd,Cl,1,2,-1,1.7,0.95,1.81,0.9,3.98,1,1,0.63
CsCdF3,1.0,1,Cs,Cd,F,1,2,-1,1.88,0.95,1.33,1.0,3.3,1,1,0.84
KCdF3,1.0,1,K,Cd,F,1,2,-1,1.64,0.95,1.33,0.92,3.56,1,1,0.78
NaCdF3,-1.0,1,Na,Cd,F,1,2,-1,1.39,0.95,1.33,0.84,4.24,1,-1,0.5
RbCdF3,1.0,1,Rb,Cd,F,1,2,-1,1.72,0.95,1.33,0.95,3.45,1,1,0.81
TlCdF3,1.0,1,Tl,Cd,F,1,2,-1,1.7,0.95,1.33,0.94,3.48,1,1,0.8
CdGeO3,1.0,1,Cd,Ge,O,2,4,-2,1.31,0.53,1.4,0.99,4.1,1,1,0.57
KCdI3,-1.0,1,K,Cd,I,1,2,-1,1.64,0.95,2.2,0.86,4.48,1,-1,0.4
NaCdI3,-1.0,1,Na,Cd,I,1,2,-1,1.39,0.95,2.2,0.81,5.16,-1,-1,0.18
TlCdI3,-1.0,1,Tl,Cd,I,1,2,-1,1.7,0.95,2.2,0.88,4.39,1,-1,0.43
CdPbO3,-1.0,1,Cd,Pb,O,2,4,-2,1.31,0.78,1.4,0.88,4.25,1,-1,0.5
CdSO3,-1.0,1,Cd,S,O,2,4,-2,1.31,0.37,1.4,1.08,5.38,-1,-1,0.14
CdSeO3,-1.0,1,Cd,Se,O,2,4,-2,1.31,0.5,1.4,1.01,4.24,1,-1,0.5
TeCdO3,-1.0,1,Te,Cd,O,4,2,-2,0.97,0.95,1.4,0.71,181.51,-1,-1,0.0
CeCrO3,1.0,1,Ce,Cr,O,4,2,-2,1.14,0.8,1.4,0.82,1.84,-1,1,0.97
CeFeO3,1.0,1,Ce,Fe,O,4,2,-2,1.14,0.78,1.4,0.82,1.2,-1,1,0.99
CeLuO3,1.0,1,Ce,Lu,O,3,3,-2,1.34,0.86,1.4,0.86,3.18,1,1,0.87
SrCeO3,1.0,1,Sr,Ce,O,2,4,-2,1.44,0.87,1.4,0.88,4.18,1,1,0.53
CeVO3,1.0,1,Ce,V,O,4,2,-2,1.14,0.79,1.4,0.82,1.51,-1,1,0.98
KClO3,-1.0,1,K,Cl,O,1,5,-2,1.64,0.12,1.4,1.41,15.89,-1,-1,0.0
RbClO3,-1.0,1,Rb,Cl,O,1,5,-2,1.72,0.12,1.4,1.45,16.05,-1,-1,0.0
RbCoCl3,-1.0,1,Rb,Co,Cl,1,2,-1,1.72,0.74,1.81,0.98,4.19,1,-1,0.53
CsCrCl3,-1.0,1,Cs,Cr,Cl,1,2,-1,1.88,0.8,1.81,1.0,4.01,1,1,0.61
CrLiCl3,-1.0,1,Cr,Li,Cl,2,1,-1,0.8,0.76,1.81,0.72,39.43,-1,-1,0.0
NaCrCl3,-1.0,1,Na,Cr,Cl,1,2,-1,1.39,0.8,1.81,0.87,4.41,1,-1,0.43
RbCrCl3,1.0,1,Rb,Cr,Cl,1,2,-1,1.72,0.8,1.81,0.96,4.07,1,1,0.58
CsEuCl3,1.0,1,Cs,Eu,Cl,1,2,-1,1.88,1.17,1.81,0.88,3.94,1,1,0.65
CsFeCl3,-1.0,1,Cs,Fe,Cl,1,2,-1,1.88,0.78,1.81,1.01,4.06,1,1,0.59
CsGeCl3,-1.0,1,Cs,Ge,Cl,1,2,-1,1.88,0.73,1.81,1.03,4.2,1,-1,0.52
CsHgCl3,1.0,1,Cs,Hg,Cl,1,2,-1,1.88,1.02,1.81,0.92,3.79,1,1,0.71
CsMnCl3,1.0,1,Cs,Mn,Cl,1,2,-1,1.88,0.83,1.81,0.99,3.95,1,1,0.64
CsNiCl3,-1.0,1,Cs,Ni,Cl,1,2,-1,1.88,0.69,1.81,1.04,4.34,1,-1,0.46
CsSnCl3,1.0,1,Cs,Sn,Cl,1,2,-1,1.88,1.15,1.81,0.88,3.9,1,1,0.66
CsSrCl3,1.0,1,Cs,Sr,Cl,1,2,-1,1.88,1.18,1.81,0.87,3.95,1,1,0.64
CsVCl3,-1.0,1,Cs,V,Cl,1,2,-1,1.88,0.79,1.81,1.0,4.04,1,1,0.6
RbEuCl3,-1.0,1,Rb,Eu,Cl,1,2,-1,1.72,1.17,1.81,0.84,4.36,1,-1,0.45
KFeCl3,1.0,1,K,Fe,Cl,1,2,-1,1.64,0.78,1.81,0.94,4.15,1,1,0.55
RbFeCl3,-1.0,1,Rb,Fe,Cl,1,2,-1,1.72,0.78,1.81,0.96,4.11,1,1,0.57
KMnCl3,1.0,1,K,Mn,Cl,1,2,-1,1.64,0.83,1.81,0.92,4.08,1,1,0.58
KNiCl3,-1.0,1,K,Ni,Cl,1,2,-1,1.64,0.69,1.81,0.98,4.37,1,-1,0.44
KSmCl3,-1.0,1,K,Sm,Cl,1,2,-1,1.64,1.22,1.81,0.81,5.03,-1,-1,0.21
LiMgCl3,-1.0,1,Li,Mg,Cl,1,2,-1,0.92,0.72,1.81,0.76,6.73,-1,-1,0.03
LiNiCl3,-1.0,1,Li,Ni,Cl,1,2,-1,0.92,0.69,1.81,0.77,6.26,-1,-1,0.05
PbLiCl3,-1.0,1,Pb,Li,Cl,2,1,-1,1.49,0.76,1.81,0.91,4.21,1,-1,0.52
VLiCl3,-1.0,1,V,Li,Cl,2,1,-1,0.79,0.76,1.81,0.72,52.08,-1,-1,0.0
NaMnCl3,-1.0,1,Na,Mn,Cl,1,2,-1,1.39,0.83,1.81,0.86,4.43,1,-1,0.42
RbMnCl3,1.0,1,Rb,Mn,Cl,1,2,-1,1.72,0.83,1.81,0.95,4.02,1,1,0.61
NaNiCl3,-1.0,1,Na,Ni,Cl,1,2,-1,1.39,0.69,1.81,0.91,4.5,1,-1,0.39
SnNaCl3,-1.0,1,Sn,Na,Cl,2,1,-1,1.15,1.02,1.81,0.74,16.57,-1,-1,0.0
NaZnCl3,-1.0,1,Na,Zn,Cl,1,2,-1,1.39,0.74,1.81,0.89,4.43,1,-1,0.42
TlPbCl3,-1.0,1,Tl,Pb,Cl,1,2,-1,1.7,1.19,1.81,0.83,4.53,1,-1,0.37
RbSrCl3,-1.0,1,Rb,Sr,Cl,1,2,-1,1.72,1.18,1.81,0.83,4.4,1,-1,0.43
TlSrCl3,-1.0,1,Tl,Sr,Cl,1,2,-1,1.7,1.18,1.81,0.83,4.48,1,-1,0.39
TlZnCl3,-1.0,1,Tl,Zn,Cl,1,2,-1,1.7,0.74,1.81,0.97,4.21,1,-1,0.52
DyCoO3,1.0,1,Dy,Co,O,3,3,-2,1.08,0.61,1.4,0.87,2.57,1,1,0.94
KCoF3,1.0,1,K,Co,F,1,2,-1,1.64,0.74,1.33,1.01,3.58,1,1,0.78
RbCoF3,1.0,1,Rb,Co,F,1,2,-1,1.72,0.74,1.33,1.04,3.54,1,1,0.79
TlCoF3,1.0,1,Tl,Co,F,1,2,-1,1.7,0.74,1.33,1.03,3.55,1,1,0.78
GdCoO3,1.0,1,Gd,Co,O,3,3,-2,1.11,0.61,1.4,0.88,2.43,1,1,0.95
HoCoO3,1.0,1,Ho,Co,O,3,3,-2,1.12,0.61,1.4,0.89,2.36,1,1,0.95
KCoI3,-1.0,1,K,Co,I,1,2,-1,1.64,0.74,2.2,0.92,4.74,1,-1,0.29
LaCoO3,1.0,1,La,Co,O,3,3,-2,1.36,0.61,1.4,0.97,1.64,1,1,0.98
CoMnO3,-1.0,1,Co,Mn,O,2,4,-2,0.9,0.53,1.4,0.84,5.06,1,-1,0.21
NdCoO3,1.0,1,Nd,Co,O,3,3,-2,1.27,0.61,1.4,0.94,1.81,1,1,0.97
PrCoO3,1.0,1,Pr,Co,O,3,3,-2,1.18,0.61,1.4,0.91,2.09,1,1,0.96
CoSeO3,-1.0,1,Co,Se,O,2,4,-2,0.9,0.5,1.4,0.86,4.92,1,-1,0.24
CoSiO3,-1.0,1,Co,Si,O,2,4,-2,0.9,0.4,1.4,0.9,5.05,1,-1,0.21
SrCoO3,1.0,1,Sr,Co,O,2,4,-2,1.44,0.53,1.4,1.04,4.08,1,1,0.58
TeCoO3,-1.0,1,Te,Co,O,4,2,-2,0.97,0.74,1.4,0.78,5.61,-1,-1,0.11
CoTiO3,-1.0,1,Co,Ti,O,2,4,-2,0.9,0.6,1.4,0.81,5.81,-1,-1,0.09
YCoO3,1.0,1,Y,Co,O,3,3,-2,1.08,0.61,1.4,0.87,2.63,1,1,0.93
DyCrO3,1.0,1,Dy,Cr,O,3,3,-2,1.08,0.62,1.4,0.87,2.61,1,1,0.93
ErCrO3,1.0,1,Er,Cr,O,3,3,-2,1.06,0.62,1.4,0.86,2.76,1,1,0.92
EuCrO3,1.0,1,Eu,Cr,O,3,3,-2,1.12,0.62,1.4,0.88,2.39,1,1,0.95
KCrF3,1.0,1,K,Cr,F,1,2,-1,1.64,0.8,1.33,0.99,3.52,1,1,0.79
NaCrF3,1.0,1,Na,Cr,F,1,2,-1,1.39,0.8,1.33,0.9,3.81,1,1,0.7
RbCrF3,1.0,1,Rb,Cr,F,1,2,-1,1.72,0.8,1.33,1.01,3.47,1,1,0.81
GdCrO3,1.0,1,Gd,Cr,O,3,3,-2,1.11,0.62,1.4,0.88,2.46,1,1,0.94
LaCrO3,1.0,1,La,Cr,O,3,3,-2,1.36,0.62,1.4,0.97,1.64,1,1,0.98
LuCrO3,1.0,1,Lu,Cr,O,3,3,-2,1.03,0.62,1.4,0.85,3.0,1,1,0.89
CrMoO3,-1.0,1,Cr,Mo,O,2,4,-2,0.8,0.65,1.4,0.76,10.01,-1,-1,0.0
NdCrO3,1.0,1,Nd,Cr,O,3,3,-2,1.27,0.62,1.4,0.94,1.82,1,1,0.97
PrCrO3,1.0,1,Pr,Cr,O,3,3,-2,1.18,0.62,1.4,0.91,2.11,1,1,0.96
PuCrO3,1.0,1,Pu,Cr,O,4,2,-2,0.96,0.8,1.4,0.76,12.08,-1,-1,0.0
ScCrO3,1.0,1,Sc,Cr,O,3,3,-2,0.87,0.62,1.4,0.8,5.51,-1,-1,0.12
TmCrO3,1.0,1,Tm,Cr,O,3,3,-2,1.05,0.62,1.4,0.86,2.84,1,1,0.91
VCrO3,-1.0,1,V,Cr,O,3,3,-2,0.64,0.62,1.4,0.72,71.63,-1,-1,0.0
YCrO3,1.0,1,Y,Cr,O,3,3,-2,1.08,0.62,1.4,0.87,2.67,1,1,0.93
YbCrO3,1.0,1,Yb,Cr,O,3,3,-2,1.04,0.62,1.4,0.86,2.92,1,1,0.9
CsDyI3,1.0,1,Cs,Dy,I,1,2,-1,1.88,1.07,2.2,0.88,4.17,1,1,0.54
CsMgF3,1.0,1,Cs,Mg,F,1,2,-1,1.88,0.72,1.33,1.11,3.57,-1,1,0.78
CsMnF3,-1.0,1,Cs,Mn,F,1,2,-1,1.88,0.83,1.33,1.05,3.37,1,1,0.83
CsGeI3,-1.0,1,Cs,Ge,I,1,2,-1,1.88,0.73,2.2,0.98,4.74,1,-1,0.3
CsMgI3,-1.0,1,Cs,Mg,I,1,2,-1,1.88,0.72,2.2,0.99,4.78,1,-1,0.28
CsMnI3,-1.0,1,Cs,Mn,I,1,2,-1,1.88,0.83,2.2,0.95,4.42,1,-1,0.42
CsNiI3,-1.0,1,Cs,Ni,I,1,2,-1,1.88,0.69,2.2,1.0,4.91,1,-1,0.24
CsPbI3,1.0,1,Cs,Pb,I,1,2,-1,1.88,1.19,2.2,0.85,4.3,1,-1,0.47
CsSnI3,1.0,1,Cs,Sn,I,1,2,-1,1.88,1.15,2.2,0.86,4.24,1,-1,0.5
CsSrI3,-1.0,1,Cs,Sr,I,1,2,-1,1.88,1.18,2.2,0.85,4.29,1,-1,0.48
CsTiI3,-1.0,1,Cs,Ti,I,1,2,-1,1.88,0.86,2.2,0.94,4.35,1,-1,0.45
CsTmI3,1.0,1,Cs,Tm,I,1,2,-1,1.88,1.03,2.2,0.89,4.17,1,1,0.54
CsVI3,-1.0,1,Cs,V,I,1,2,-1,1.88,0.79,2.2,0.96,4.53,1,-1,0.37
CsYbI3,1.0,1,Cs,Yb,I,1,2,-1,1.88,1.02,2.2,0.9,4.17,1,1,0.54
CsNbO3,-1.0,1,Cs,Nb,O,1,5,-2,1.88,0.64,1.4,1.14,3.91,-1,1,0.66
CsVO3,-1.0,1,Cs,V,O,1,5,-2,1.88,0.54,1.4,1.2,4.38,-1,-1,0.44
KCuF3,1.0,1,K,Cu,F,1,2,-1,1.64,0.73,1.33,1.02,3.6,1,1,0.77
RbCuF3,1.0,1,Rb,Cu,F,1,2,-1,1.72,0.73,1.33,1.05,3.57,1,1,0.78
TlCuF3,1.0,1,Tl,Cu,F,1,2,-1,1.7,0.73,1.33,1.04,3.58,1,1,0.78
CuGeO3,-1.0,1,Cu,Ge,O,2,4,-2,0.73,0.53,1.4,0.78,7.25,-1,-1,0.02
LaCuO3,1.0,1,La,Cu,O,3,3,-2,1.36,0.54,1.4,1.01,1.77,1,1,0.97
CuNbO3,-1.0,1,Cu,Nb,O,1,5,-2,0.77,0.64,1.4,0.75,7.69,-1,-1,0.01
CuVO3,-1.0,1,Cu,V,O,1,5,-2,0.77,0.54,1.4,0.79,5.61,-1,-1,0.11
DyFeO3,1.0,1,Dy,Fe,O,3,3,-2,1.08,0.64,1.4,0.86,2.89,1,1,0.91
RbDyI3,1.0,1,Rb,Dy,I,1,2,-1,1.72,1.07,2.2,0.85,4.44,1,-1,0.41
DyMnO3,1.0,1,Dy,Mn,O,3,3,-2,1.08,0.64,1.4,0.86,2.89,1,1,0.91
DyNiO3,1.0,1,Dy,Ni,O,3,3,-2,1.08,0.6,1.4,0.88,2.5,1,1,0.94
DyRhO3,1.0,1,Dy,Rh,O,3,3,-2,1.08,0.66,1.4,0.85,3.12,1,1,0.88
DyTiO3,1.0,1,Dy,Ti,O,3,3,-2,1.08,0.67,1.4,0.85,3.19,1,1,0.86
DyVO3,1.0,1,Dy,V,O,3,3,-2,1.08,0.64,1.4,0.86,2.84,1,1,0.91
ErFeO3,1.0,1,Er,Fe,O,3,3,-2,1.06,0.64,1.4,0.85,3.08,1,1,0.88
ErMnO3,1.0,1,Er,Mn,O,3,3,-2,1.06,0.64,1.4,0.85,3.08,1,1,0.88
ErNiO3,1.0,1,Er,Ni,O,3,3,-2,1.06,0.6,1.4,0.87,2.63,1,1,0.93
ErTiO3,1.0,1,Er,Ti,O,3,3,-2,1.06,0.67,1.4,0.84,3.41,1,1,0.82
ErVO3,1.0,1,Er,V,O,3,3,-2,1.06,0.64,1.4,0.85,3.02,1,1,0.89
EuFeO3,1.0,1,Eu,Fe,O,3,3,-2,1.12,0.64,1.4,0.87,2.61,1,1,0.93
EuGaO3,1.0,1,Eu,Ga,O,3,3,-2,1.12,0.62,1.4,0.88,2.42,1,1,0.95
EuMnO3,1.0,1,Eu,Mn,O,3,3,-2,1.12,0.64,1.4,0.87,2.61,1,1,0.93
EuNiO3,1.0,1,Eu,Ni,O,3,3,-2,1.12,0.6,1.4,0.89,2.31,1,1,0.95
EuScO3,1.0,1,Eu,Sc,O,3,3,-2,1.12,0.74,1.4,0.83,3.94,1,1,0.64
KFeF3,1.0,1,K,Fe,F,1,2,-1,1.64,0.78,1.33,1.0,3.53,1,1,0.79
NaFeF3,1.0,1,Na,Fe,F,1,2,-1,1.39,0.78,1.33,0.91,3.79,1,1,0.71
TlFeF3,1.0,1,Tl,Fe,F,1,2,-1,1.7,0.78,1.33,1.02,3.5,1,1,0.8
KHgF3,1.0,1,K,Hg,F,1,2,-1,1.64,1.02,1.33,0.89,3.69,1,1,0.74
KMgF3,1.0,1,K,Mg,F,1,2,-1,1.64,0.72,1.33,1.02,3.61,1,1,0.77
KMnF3,1.0,1,K,Mn,F,1,2,-1,1.64,0.83,1.33,0.97,3.5,1,1,0.8
KNiF3,1.0,1,K,Ni,F,1,2,-1,1.64,0.69,1.33,1.04,3.67,1,1,0.75
KVF3,1.0,1,K,V,F,1,2,-1,1.64,0.79,1.33,0.99,3.53,1,1,0.79
KZnF3,1.0,1,K,Zn,F,1,2,-1,1.64,0.74,1.33,1.01,3.58,1,1,0.78
LiMgF3,-1.0,1,Li,Mg,F,1,2,-1,0.92,0.72,1.33,0.78,6.06,-1,-1,0.07
MnLiF3,-1.0,1,Mn,Li,F,2,1,-1,0.96,0.76,1.33,0.77,8.56,-1,-1,0.0
PbLiF3,-1.0,1,Pb,Li,F,2,1,-1,1.49,0.76,1.33,0.95,3.57,1,1,0.78
LiZnF3,-1.0,1,Li,Zn,F,1,2,-1,0.92,0.74,1.33,0.77,6.51,-1,-1,0.04
NaMgF3,1.0,1,Na,Mg,F,1,2,-1,1.39,0.72,1.33,0.94,3.78,1,1,0.71
NaMnF3,1.0,1,Na,Mn,F,1,2,-1,1.39,0.83,1.33,0.89,3.85,1,1,0.68
RbMnF3,1.0,1,Rb,Mn,F,1,2,-1,1.72,0.83,1.33,1.0,3.45,1,1,0.81
TlMnF3,1.0,1,Tl,Mn,F,1,2,-1,1.7,0.83,1.33,0.99,3.46,1,1,0.81
NaNiF3,1.0,1,Na,Ni,F,1,2,-1,1.39,0.69,1.33,0.95,3.8,1,1,0.7
PbNaF3,-1.0,1,Pb,Na,F,2,1,-1,1.49,1.02,1.33,0.85,5.01,1,-1,0.22
NaZnF3,1.0,1,Na,Zn,F,1,2,-1,1.39,0.74,1.33,0.93,3.78,1,1,0.71
RbPbF3,1.0,1,Rb,Pb,F,1,2,-1,1.72,1.19,1.33,0.86,4.04,1,1,0.6
RbSrF3,-1.0,1,Rb,Sr,F,1,2,-1,1.72,1.18,1.33,0.86,4.0,1,1,0.62
RbVF3,1.0,1,Rb,V,F,1,2,-1,1.72,0.79,1.33,1.02,3.48,1,1,0.8
RbZnF3,1.0,1,Rb,Zn,F,1,2,-1,1.72,0.74,1.33,1.04,3.55,1,1,0.78
FeGaO3,-1.0,1,Fe,Ga,O,3,3,-2,0.78,0.62,1.4,0.76,9.7,-1,-1,0.0
GdFeO3,1.0,1,Gd,Fe,O,3,3,-2,1.11,0.64,1.4,0.87,2.7,1,1,0.92
HoFeO3,1.0,1,Ho,Fe,O,3,3,-2,1.12,0.64,1.4,0.87,2.61,1,1,0.93
TlFeI3,-1.0,1,Tl,Fe,I,1,2,-1,1.7,0.78,2.2,0.93,4.62,1,-1,0.34
InFeO3,-1.0,1,In,Fe,O,3,3,-2,0.92,0.64,1.4,0.8,5.22,-1,-1,0.17
LaFeO3,1.0,1,La,Fe,O,3,3,-2,1.36,0.64,1.4,0.95,1.65,1,1,0.98
FeMnO3,-1.0,1,Fe,Mn,O,2,4,-2,0.92,0.53,1.4,0.85,4.94,1,-1,0.24
PrFeO3,1.0,1,Pr,Fe,O,3,3,-2,1.18,0.64,1.4,0.89,2.26,1,1,0.95
FeSO3,-1.0,1,Fe,S,O,2,4,-2,0.92,0.37,1.4,0.93,5.24,1,-1,0.17
FeSiO3,-1.0,1,Fe,Si,O,2,4,-2,0.92,0.4,1.4,0.91,5.02,1,-1,0.21
SmFeO3,1.0,1,Sm,Fe,O,3,3,-2,1.24,0.64,1.4,0.91,1.99,1,1,0.97
TbFeO3,1.0,1,Tb,Fe,O,3,3,-2,1.1,0.64,1.4,0.86,2.79,1,1,0.92
FeTiO3,-1.0,1,Fe,Ti,O,2,4,-2,0.92,0.6,1.4,0.82,5.57,-1,-1,0.12
TmFeO3,1.0,1,Tm,Fe,O,3,3,-2,1.05,0.64,1.4,0.85,3.17,1,1,0.87
YFeO3,1.0,1,Y,Fe,O,3,3,-2,1.08,0.64,1.4,0.86,2.96,1,1,0.9
GdGaO3,1.0,1,Gd,Ga,O,3,3,-2,1.11,0.62,1.4,0.88,2.5,1,1,0.94
InGaO3,-1.0,1,In,Ga,O,3,3,-2,0.92,0.62,1.4,0.81,4.54,-1,-1,0.37
LaGaO3,1.0,1,La,Ga,O,3,3,-2,1.36,0.62,1.4,0.97,1.64,1,1,0.98
NdGaO3,1.0,1,Nd,Ga,O,3,3,-2,1.27,0.62,1.4,0.93,1.83,1,1,0.97
PrGaO3,1.0,1,Pr,Ga,O,3,3,-2,1.18,0.62,1.4,0.9,2.13,1,1,0.96
YGaO3,1.0,1,Y,Ga,O,3,3,-2,1.08,0.62,1.4,0.87,2.71,1,1,0.92
GdMnO3,1.0,1,Gd,Mn,O,3,3,-2,1.11,0.64,1.4,0.87,2.7,1,1,0.92
GdNiO3,1.0,1,Gd,Ni,O,3,3,-2,1.11,0.6,1.4,0.89,2.37,1,1,0.95
GdScO3,1.0,1,Gd,Sc,O,3,3,-2,1.11,0.74,1.4,0.83,4.14,1,1,0.55
GdTiO3,1.0,1,Gd,Ti,O,3,3,-2,1.11,0.67,1.4,0.86,2.96,1,1,0.9
GdVO3,1.0,1,Gd,V,O,3,3,-2,1.11,0.64,1.4,0.87,2.66,1,1,0.93
RbGeI3,-1.0,1,Rb,Ge,I,1,2,-1,1.72,0.73,2.2,0.95,4.76,1,-1,0.29
TlGeI3,-1.0,1,Tl,Ge,I,1,2,-1,1.7,0.73,2.2,0.94,4.77,1,-1,0.29
MgGeO3,-1.0,1,Mg,Ge,O,2,4,-2,0.89,0.53,1.4,0.84,5.12,1,-1,0.19
GeMnO3,-1.0,1,Ge,Mn,O,2,4,-2,0.73,0.53,1.4,0.78,7.25,-1,-1,0.02
PbGeO3,1.0,1,Pb,Ge,O,2,4,-2,1.49,0.53,1.4,1.06,4.08,1,1,0.58
SrGeO3,1.0,1,Sr,Ge,O,2,4,-2,1.44,0.53,1.4,1.04,4.08,1,1,0.58
PbHfO3,1.0,1,Pb,Hf,O,2,4,-2,1.49,0.71,1.4,0.97,3.63,1,1,0.76
SrHfO3,1.0,1,Sr,Hf,O,2,4,-2,1.44,0.71,1.4,0.95,3.71,1,1,0.73
NaHgI3,-1.0,1,Na,Hg,I,1,2,-1,1.39,1.02,2.2,0.79,5.56,-1,-1,0.12
HgSeO3,-1.0,1,Hg,Se,O,2,4,-2,1.14,0.5,1.4,0.95,4.33,1,-1,0.46
HgTiO3,1.0,1,Hg,Ti,O,2,4,-2,1.14,0.6,1.4,0.9,4.26,1,-1,0.49
HoNiO3,1.0,1,Ho,Ni,O,3,3,-2,1.12,0.6,1.4,0.89,2.31,1,1,0.95
HoScO3,1.0,1,Ho,Sc,O,3,3,-2,1.12,0.74,1.4,0.83,3.94,1,1,0.64
HoTiO3,1.0,1,Ho,Ti,O,3,3,-2,1.12,0.67,1.4,0.86,2.85,1,1,0.91
ILiO3,-1.0,1,I,Li,O,5,1,-2,0.95,0.76,1.4,0.77,4.85,-1,-1,0.26
NaIO3,1.0,1,Na,I,O,1,5,-2,1.39,0.95,1.4,0.84,4.32,1,-1,0.47
TlIO3,1.0,1,Tl,I,O,1,5,-2,1.7,0.95,1.4,0.93,3.55,1,1,0.78
KMgI3,-1.0,1,K,Mg,I,1,2,-1,1.64,0.72,2.2,0.93,4.82,1,-1,0.27
KMnI3,-1.0,1,K,Mn,I,1,2,-1,1.64,0.83,2.2,0.9,4.55,1,-1,0.36
KTiI3,-1.0,1,K,Ti,I,1,2,-1,1.64,0.86,2.2,0.89,4.51,1,-1,0.38
KTmI3,-1.0,1,K,Tm,I,1,2,-1,1.64,1.03,2.2,0.84,4.56,1,-1,0.36
LiMgI3,-1.0,1,Li,Mg,I,1,2,-1,0.92,0.72,2.2,0.76,7.27,-1,-1,0.02
NaMgI3,-1.0,1,Na,Mg,I,1,2,-1,1.39,0.72,2.2,0.87,4.99,1,-1,0.22
RbMgI3,-1.0,1,Rb,Mg,I,1,2,-1,1.72,0.72,2.2,0.95,4.8,1,-1,0.28
RbMnI3,-1.0,1,Rb,Mn,I,1,2,-1,1.72,0.83,2.2,0.91,4.49,1,-1,0.39
TlMnI3,-1.0,1,Tl,Mn,I,1,2,-1,1.7,0.83,2.2,0.91,4.51,1,-1,0.38
TlPbI3,-1.0,1,Tl,Pb,I,1,2,-1,1.7,1.19,2.2,0.81,4.85,-1,-1,0.26
RbSnI3,-1.0,1,Rb,Sn,I,1,2,-1,1.72,1.15,2.2,0.83,4.63,1,-1,0.33
RbTiI3,-1.0,1,Rb,Ti,I,1,2,-1,1.72,0.86,2.2,0.91,4.44,1,-1,0.41
RbTmI3,1.0,1,Rb,Tm,I,1,2,-1,1.72,1.03,2.2,0.86,4.39,1,-1,0.43
RbVI3,-1.0,1,Rb,V,I,1,2,-1,1.72,0.79,2.2,0.93,4.58,1,-1,0.35
RbYbI3,-1.0,1,Rb,Yb,I,1,2,-1,1.72,1.02,2.2,0.86,4.38,1,-1,0.44
LaInO3,1.0,1,La,In,O,3,3,-2,1.36,0.8,1.4,0.89,2.36,1,1,0.95
InMnO3,-1.0,1,In,Mn,O,3,3,-2,0.92,0.64,1.4,0.8,5.22,-1,-1,0.17
NdInO3,1.0,1,Nd,In,O,3,3,-2,1.27,0.8,1.4,0.86,3.05,1,1,0.89
SmInO3,1.0,1,Sm,In,O,3,3,-2,1.24,0.8,1.4,0.85,3.36,1,1,0.83
SrIrO3,1.0,1,Sr,Ir,O,2,4,-2,1.44,0.62,1.4,0.99,3.76,1,1,0.72
KNO3,-1.0,1,K,N,O,1,5,-2,1.64,0.13,1.4,1.4,14.75,-1,-1,0.0
KNbO3,1.0,1,K,Nb,O,1,5,-2,1.64,0.64,1.4,1.05,3.91,1,1,0.66
KPO3,-1.0,1,K,P,O,1,5,-2,1.64,0.38,1.4,1.21,5.64,-1,-1,0.11
KSbO3,-1.0,1,K,Sb,O,1,5,-2,1.64,0.6,1.4,1.07,4.05,-1,1,0.59
KTaO3,1.0,1,K,Ta,O,1,5,-2,1.64,0.64,1.4,1.05,3.91,1,1,0.66
KUO3,1.0,1,K,U,O,1,5,-2,1.64,0.76,1.4,1.0,3.65,1,1,0.76
KVO3,-1.0,1,K,V,O,1,5,-2,1.64,0.54,1.4,1.11,4.33,-1,-1,0.46
LaLuO3,1.0,1,La,Lu,O,3,3,-2,1.36,0.86,1.4,0.86,2.99,1,1,0.89
LaMnO3,1.0,1,La,Mn,O,3,3,-2,1.36,0.64,1.4,0.95,1.65,1,1,0.98
LaNiO3,1.0,1,La,Ni,O,3,3,-2,1.36,0.6,1.4,0.98,1.64,1,1,0.98
LaScO3,1.0,1,La,Sc,O,3,3,-2,1.36,0.74,1.4,0.91,1.98,1,1,0.97
LaTiO3,1.0,1,La,Ti,O,3,3,-2,1.36,0.67,1.4,0.94,1.69,1,1,0.98
LaTlO3,-1.0,1,La,Tl,O,3,3,-2,1.36,0.88,1.4,0.85,3.31,1,1,0.84
LaTmO3,1.0,1,La,Tm,O,3,3,-2,1.36,0.88,1.4,0.86,3.24,1,1,0.86
LaVO3,1.0,1,La,V,O,3,3,-2,1.36,0.64,1.4,0.96,1.64,1,1,0.98
LaYO3,1.0,1,La,Y,O,3,3,-2,1.36,0.9,1.4,0.85,3.54,1,1,0.79
LaYbO3,1.0,1,La,Yb,O,3,3,-2,1.36,0.87,1.4,0.86,3.08,1,1,0.88
LiNO3,-1.0,1,Li,N,O,1,5,-2,0.92,0.13,1.4,1.07,13.39,-1,-1,0.0
LiNbO3,-1.0,1,Li,Nb,O,1,5,-2,0.92,0.64,1.4,0.8,5.15,-1,-1,0.19
LiPO3,-1.0,1,Li,P,O,1,5,-2,0.92,0.38,1.4,0.92,5.42,1,-1,0.14
LiReO3,-1.0,1,Li,Re,O,1,5,-2,0.92,0.58,1.4,0.83,4.85,1,-1,0.26
LiSbO3,-1.0,1,Li,Sb,O,1,5,-2,0.92,0.6,1.4,0.82,4.92,-1,-1,0.24
LiTaO3,-1.0,1,Li,Ta,O,1,5,-2,0.92,0.64,1.4,0.8,5.15,-1,-1,0.19
LiVO3,-1.0,1,Li,V,O,1,5,-2,0.92,0.54,1.4,0.85,4.79,1,-1,0.28
LuMnO3,1.0,1,Lu,Mn,O,3,3,-2,1.03,0.64,1.4,0.84,3.38,1,1,0.83
PrLuO3,1.0,1,Pr,Lu,O,3,3,-2,1.18,0.86,1.4,0.81,5.7,-1,-1,0.1
LuTiO3,1.0,1,Lu,Ti,O,3,3,-2,1.03,0.67,1.4,0.83,3.79,1,1,0.71
MgSeO3,-1.0,1,Mg,Se,O,2,4,-2,0.89,0.5,1.4,0.85,4.97,1,-1,0.23
MgSiO3,1.0,1,Mg,Si,O,2,4,-2,0.89,0.4,1.4,0.9,5.06,1,-1,0.2
MgVO3,-1.0,1,Mg,V,O,2,4,-2,0.89,0.58,1.4,0.82,5.58,-1,-1,0.12
NdMnO3,1.0,1,Nd,Mn,O,3,3,-2,1.27,0.64,1.4,0.92,1.89,1,1,0.97
NiMnO3,-1.0,1,Ni,Mn,O,2,4,-2,0.69,0.53,1.4,0.77,8.51,-1,-1,0.0
PrMnO3,1.0,1,Pr,Mn,O,3,3,-2,1.18,0.64,1.4,0.89,2.26,1,1,0.95
MnSO3,-1.0,1,Mn,S,O,2,4,-2,0.96,0.37,1.4,0.94,5.23,1,-1,0.17
MnSiO3,-1.0,1,Mn,Si,O,2,4,-2,0.96,0.4,1.4,0.93,4.98,1,-1,0.22
SmMnO3,1.0,1,Sm,Mn,O,3,3,-2,1.24,0.64,1.4,0.91,1.99,1,1,0.97
SnMnO3,-1.0,1,Sn,Mn,O,2,4,-2,1.15,0.53,1.4,0.93,4.24,1,-1,0.5
SrMnO3,1.0,1,Sr,Mn,O,2,4,-2,1.44,0.53,1.4,1.04,4.08,1,1,0.58
TbMnO3,1.0,1,Tb,Mn,O,3,3,-2,1.1,0.64,1.4,0.86,2.79,1,1,0.92
TiMnO3,-1.0,1,Ti,Mn,O,3,3,-2,0.67,0.64,1.4,0.72,75.12,-1,-1,0.0
YbMnO3,1.0,1,Yb,Mn,O,3,3,-2,1.04,0.64,1.4,0.84,3.27,1,1,0.85
SrMoO3,1.0,1,Sr,Mo,O,2,4,-2,1.44,0.65,1.4,0.98,3.72,1,1,0.73
NaNO3,-1.0,1,Na,N,O,1,5,-2,1.39,0.13,1.4,1.29,14.28,-1,-1,0.0
TlNO3,-1.0,1,Tl,N,O,1,5,-2,1.7,0.13,1.4,1.43,14.86,-1,-1,0.0
NaPO3,-1.0,1,Na,P,O,1,5,-2,1.39,0.38,1.4,1.11,5.5,-1,-1,0.13
NaUO3,1.0,1,Na,U,O,1,5,-2,1.39,0.76,1.4,0.91,3.87,1,1,0.67
NaVO3,-1.0,1,Na,V,O,1,5,-2,1.39,0.54,1.4,1.02,4.32,1,-1,0.47
RbNbO3,1.0,1,Rb,Nb,O,1,5,-2,1.72,0.64,1.4,1.08,3.91,-1,1,0.66
SrNbO3,1.0,1,Sr,Nb,O,2,4,-2,1.44,0.68,1.4,0.97,3.7,1,1,0.74
NdNiO3,1.0,1,Nd,Ni,O,3,3,-2,1.27,0.6,1.4,0.94,1.8,1,1,0.97
NdRhO3,1.0,1,Nd,Rh,O,3,3,-2,1.27,0.66,1.4,0.91,1.96,1,1,0.97
NdScO3,1.0,1,Nd,Sc,O,3,3,-2,1.27,0.74,1.4,0.88,2.47,1,1,0.94
NdTiO3,1.0,1,Nd,Ti,O,3,3,-2,1.27,0.67,1.4,0.91,1.98,1,1,0.97
NdVO3,1.0,1,Nd,V,O,3,3,-2,1.27,0.64,1.4,0.93,1.87,1,1,0.97
PrNiO3,1.0,1,Pr,Ni,O,3,3,-2,1.18,0.6,1.4,0.91,2.06,1,1,0.96
NiSeO3,-1.0,1,Ni,Se,O,2,4,-2,0.69,0.5,1.4,0.78,7.37,-1,-1,0.02
NiTiO3,-1.0,1,Ni,Ti,O,2,4,-2,0.69,0.6,1.4,0.74,15.66,-1,-1,0.0
YNiO3,1.0,1,Y,Ni,O,3,3,-2,1.08,0.6,1.4,0.88,2.55,1,1,0.94
RbPO3,-1.0,1,Rb,P,O,1,5,-2,1.72,0.38,1.4,1.24,5.68,-1,-1,0.1
RbPaO3,1.0,1,Rb,Pa,O,1,5,-2,1.72,0.78,1.4,1.01,3.58,1,1,0.77
PbSO3,-1.0,1,Pb,S,O,2,4,-2,1.49,0.37,1.4,1.15,5.57,-1,-1,0.12
PbSeO3,-1.0,1,Pb,Se,O,2,4,-2,1.49,0.5,1.4,1.08,4.26,-1,-1,0.5
PbSiO3,-1.0,1,Pb,Si,O,2,4,-2,1.49,0.4,1.4,1.14,5.17,-1,-1,0.18
SrPbO3,1.0,1,Sr,Pb,O,2,4,-2,1.44,0.78,1.4,0.92,3.8,1,1,0.7
PbTeO3,-1.0,1,Pb,Te,O,2,4,-2,1.49,0.97,1.4,0.86,4.6,1,-1,0.34
PbTiO3,1.0,1,Pb,Ti,O,2,4,-2,1.49,0.6,1.4,1.02,3.78,1,1,0.71
PrRhO3,1.0,1,Pr,Rh,O,3,3,-2,1.18,0.66,1.4,0.88,2.39,1,1,0.95
PrRuO3,1.0,1,Pr,Ru,O,3,3,-2,1.18,0.68,1.4,0.88,2.51,1,1,0.94
PrScO3,1.0,1,Pr,Sc,O,3,3,-2,1.18,0.74,1.4,0.85,3.22,1,1,0.86
PrTiO3,1.0,1,Pr,Ti,O,3,3,-2,1.18,0.67,1.4,0.88,2.43,1,1,0.95
PrVO3,1.0,1,Pr,V,O,3,3,-2,1.18,0.64,1.4,0.89,2.23,1,1,0.96
PrYbO3,1.0,1,Pr,Yb,O,3,3,-2,1.18,0.87,1.4,0.8,5.92,-1,-1,0.08
PuVO3,1.0,1,Pu,V,O,4,2,-2,0.96,0.79,1.4,0.76,10.71,-1,-1,0.0
RbTaO3,1.0,1,Rb,Ta,O,1,5,-2,1.72,0.64,1.4,1.08,3.91,-1,1,0.66
RbVO3,-1.0,1,Rb,V,O,1,5,-2,1.72,0.54,1.4,1.14,4.34,-1,-1,0.46
SmRhO3,1.0,1,Sm,Rh,O,3,3,-2,1.24,0.66,1.4,0.9,2.08,1,1,0.96
TbRhO3,1.0,1,Tb,Rh,O,3,3,-2,1.1,0.66,1.4,0.85,3.01,1,1,0.89
SrRuO3,1.0,1,Sr,Ru,O,2,4,-2,1.44,0.62,1.4,0.99,3.77,1,1,0.71
TlSbO3,-1.0,1,Tl,Sb,O,1,5,-2,1.7,0.6,1.4,1.1,4.05,-1,1,0.59
SmScO3,1.0,1,Sm,Sc,O,3,3,-2,1.24,0.74,1.4,0.87,2.68,1,1,0.93
YScO3,1.0,1,Y,Sc,O,3,3,-2,1.08,0.74,1.4,0.82,4.68,-1,-1,0.31
ZnSeO3,-1.0,1,Zn,Se,O,2,4,-2,0.9,0.5,1.4,0.86,4.92,1,-1,0.24
SrSiO3,-1.0,1,Sr,Si,O,2,4,-2,1.44,0.4,1.4,1.12,5.12,-1,-1,0.19
ZnSiO3,-1.0,1,Zn,Si,O,2,4,-2,0.9,0.4,1.4,0.9,5.05,1,-1,0.21
SmVO3,1.0,1,Sm,V,O,3,3,-2,1.24,0.64,1.4,0.92,1.98,1,1,0.97
SmYO3,-1.0,1,Sm,Y,O,3,3,-2,1.24,0.9,1.4,0.81,5.45,-1,-1,0.13
SrSnO3,1.0,1,Sr,Sn,O,2,4,-2,1.44,0.69,1.4,0.96,3.7,1,1,0.74
ZnSnO3,-1.0,1,Zn,Sn,O,2,4,-2,0.9,0.69,1.4,0.78,7.85,-1,-1,0.01
SrVO3,1.0,1,Sr,V,O,2,4,-2,1.44,0.58,1.4,1.01,3.87,1,1,0.67
SrZrO3,1.0,1,Sr,Zr,O,2,4,-2,1.44,0.72,1.4,0.95,3.72,1,1,0.73
TbTiO3,1.0,1,Tb,Ti,O,3,3,-2,1.1,0.67,1.4,0.85,3.07,1,1,0.88
TeZnO3,-1.0,1,Te,Zn,O,4,2,-2,0.97,0.74,1.4,0.78,5.26,-1,-1,0.16
TmTiO3,1.0,1,Tm,Ti,O,3,3,-2,1.05,0.67,1.4,0.84,3.53,1,1,0.79
YTiO3,1.0,1,Y,Ti,O,3,3,-2,1.08,0.67,1.4,0.85,3.27,1,1,0.85
YbTiO3,1.0,1,Yb,Ti,O,3,3,-2,1.04,0.67,1.4,0.83,3.65,1,1,0.75
ZnTiO3,-1.0,1,Zn,Ti,O,2,4,-2,0.9,0.6,1.4,0.81,5.81,-1,-1,0.09
TlVO3,-1.0,1,Tl,V,O,3,3,-2,0.98,0.64,1.4,0.82,3.97,-1,1,0.63
YVO3,1.0,1,Y,V,O,3,3,-2,1.08,0.64,1.4,0.86,2.9,1,1,0.9
YYbO3,-1.0,1,Y,Yb,O,3,3,-2,1.08,0.87,1.4,0.77,9.98,-1,-1,0.0
AgBiO3,-1.0,-1,Ag,Bi,O,1,5,-2,1.28,0.76,1.4,0.88,4.07,1,1,0.58
DyAlO3,1.0,-1,Dy,Al,O,3,3,-2,1.08,0.54,1.4,0.91,2.23,1,1,0.96
GdAlO3,1.0,-1,Gd,Al,O,3,3,-2,1.11,0.54,1.4,0.92,2.15,1,1,0.96
HoAlO3,1.0,-1,Ho,Al,O,3,3,-2,1.12,0.54,1.4,0.92,2.12,1,1,0.96
ScAlO3,1.0,-1,Sc,Al,O,3,3,-2,0.87,0.54,1.4,0.83,3.65,1,1,0.75
DyBO3,-1.0,-1,Dy,B,O,3,3,-2,1.08,0.27,1.4,1.05,4.85,1,-1,0.26
LuBO3,-1.0,-1,Lu,B,O,3,3,-2,1.03,0.27,1.4,1.03,4.74,1,-1,0.3
SmBO3,-1.0,-1,Sm,B,O,3,3,-2,1.24,0.27,1.4,1.12,5.22,-1,-1,0.17
TiBO3,-1.0,-1,Ti,B,O,3,3,-2,0.67,0.27,1.4,0.88,4.38,1,-1,0.44
BaLiBr3,-1.0,-1,Ba,Li,Br,2,1,-1,1.61,0.76,1.96,0.93,4.22,1,-1,0.51
BaNaF3,-1.0,-1,Ba,Na,F,2,1,-1,1.61,1.02,1.33,0.88,4.22,1,-1,0.51
BaNbO3,1.0,-1,Ba,Nb,O,2,4,-2,1.61,0.68,1.4,1.02,3.55,1,1,0.78
BaNiO3,-1.0,-1,Ba,Ni,O,2,4,-2,1.61,0.48,1.4,1.13,4.46,-1,-1,0.4
BaPuO3,1.0,-1,Ba,Pu,O,2,4,-2,1.61,0.86,1.4,0.94,3.6,1,1,0.77
BaRuO3,-1.0,-1,Ba,Ru,O,2,4,-2,1.61,0.62,1.4,1.05,3.7,1,1,0.74
BaSnO3,1.0,-1,Ba,Sn,O,2,4,-2,1.61,0.69,1.4,1.02,3.54,1,1,0.79
BaTeO3,-1.0,-1,Ba,Te,O,2,4,-2,1.61,0.97,1.4,0.9,3.99,1,1,0.62
BaZrO3,1.0,-1,Ba,Zr,O,2,4,-2,1.61,0.72,1.4,1.0,3.5,1,1,0.8
LiBeCl3,-1.0,-1,Li,Be,Cl,1,2,-1,0.92,0.45,1.81,0.85,5.88,1,-1,0.08
BiFeO3,1.0,-1,Bi,Fe,O,3,3,-2,1.17,0.64,1.4,0.89,2.31,1,1,0.95
CsPbBr3,1.0,-1,Cs,Pb,Br,1,2,-1,1.88,1.19,1.96,0.86,4.1,1,1,0.57
PbLiBr3,-1.0,-1,Pb,Li,Br,2,1,-1,1.49,0.76,1.96,0.9,4.4,1,-1,0.43
CaCO3,-1.0,-1,Ca,C,O,2,4,-2,1.34,0.16,1.4,1.24,12.63,-1,-1,0.0
CuCO3,-1.0,-1,Cu,C,O,2,4,-2,0.73,0.16,1.4,0.97,10.76,1,-1,0.0
MnCO3,-1.0,-1,Mn,C,O,2,4,-2,0.96,0.16,1.4,1.07,11.45,-1,-1,0.0
CaLiCl3,-1.0,-1,Ca,Li,Cl,2,1,-1,1.34,0.76,1.81,0.87,4.6,1,-1,0.35
CaCrO3,1.0,-1,Ca,Cr,O,2,4,-2,1.34,0.55,1.4,0.99,4.02,1,1,0.61
RbCaF3,1.0,-1,Rb,Ca,F,1,2,-1,1.72,1.0,1.33,0.93,3.5,1,1,0.8
CaGeO3,1.0,-1,Ca,Ge,O,2,4,-2,1.34,0.53,1.4,1.0,4.09,1,1,0.57
CaMnO3,1.0,-1,Ca,Mn,O,2,4,-2,1.34,0.53,1.4,1.0,4.09,1,1,0.57
CaMoO3,1.0,-1,Ca,Mo,O,2,4,-2,1.34,0.65,1.4,0.95,3.85,1,1,0.68
CsCdCl3,1.0,-1,Cs,Cd,Cl,1,2,-1,1.88,0.95,1.81,0.95,3.8,1,1,0.7
CdCuI3,-1.0,-1,Cd,Cu,I,2,1,-1,1.31,0.77,2.2,0.84,5.26,1,-1,0.16
CdSnO3,1.0,-1,Cd,Sn,O,2,4,-2,1.31,0.69,1.4,0.92,3.95,1,1,0.64
CdTiO3,1.0,-1,Cd,Ti,O,2,4,-2,1.31,0.6,1.4,0.96,3.92,1,1,0.65
CeGaO3,1.0,-1,Ce,Ga,O,3,3,-2,1.34,0.62,1.4,0.96,1.67,1,1,0.98
CeTiO3,1.0,-1,Ce,Ti,O,4,2,-2,1.14,0.86,1.4,0.79,4.44,-1,-1,0.41
CeTmO3,1.0,-1,Ce,Tm,O,3,3,-2,1.34,0.88,1.4,0.85,3.45,1,1,0.81
CeYbO3,1.0,-1,Ce,Yb,O,3,3,-2,1.34,0.87,1.4,0.85,3.28,1,1,0.85
NaClO3,-1.0,-1,Na,Cl,O,1,5,-2,1.39,0.12,1.4,1.3,15.4,-1,-1,0.0
CsCoCl3,-1.0,-1,Cs,Co,Cl,1,2,-1,1.88,0.74,1.81,1.02,4.16,1,1,0.54
CsMgCl3,-1.0,-1,Cs,Mg,Cl,1,2,-1,1.88,0.72,1.81,1.03,4.23,1,-1,0.51
CsPbCl3,1.0,-1,Cs,Pb,Cl,1,2,-1,1.88,1.19,1.81,0.87,3.98,1,1,0.63
CsZnCl3,-1.0,-1,Cs,Zn,Cl,1,2,-1,1.88,0.74,1.81,1.02,4.17,1,1,0.54
CuZnCl3,-1.0,-1,Cu,Zn,Cl,1,2,-1,0.77,0.74,1.81,0.72,27.63,-1,-1,0.0
TlEuCl3,-1.0,-1,Tl,Eu,Cl,1,2,-1,1.7,1.17,1.81,0.83,4.44,1,-1,0.41
KMgCl3,-1.0,-1,K,Mg,Cl,1,2,-1,1.64,0.72,1.81,0.96,4.28,1,-1,0.48
KSrCl3,-1.0,-1,K,Sr,Cl,1,2,-1,1.64,1.18,1.81,0.82,4.76,-1,-1,0.29
RbMgCl3,-1.0,-1,Rb,Mg,Cl,1,2,-1,1.72,0.72,1.81,0.99,4.26,1,-1,0.5
TlMgCl3,-1.0,-1,Tl,Mg,Cl,1,2,-1,1.7,0.72,1.81,0.98,4.26,1,-1,0.49
TlMnCl3,1.0,-1,Tl,Mn,Cl,1,2,-1,1.7,0.83,1.81,0.94,4.04,1,1,0.6
PbNaCl3,-1.0,-1,Pb,Na,Cl,2,1,-1,1.49,1.02,1.81,0.82,5.48,-1,-1,0.13
SrNaCl3,-1.0,-1,Sr,Na,Cl,2,1,-1,1.44,1.02,1.81,0.81,5.96,-1,-1,0.08
RbZnCl3,-1.0,-1,Rb,Zn,Cl,1,2,-1,1.72,0.74,1.81,0.98,4.2,1,-1,0.52
NaCoF3,1.0,-1,Na,Co,F,1,2,-1,1.39,0.74,1.33,0.93,3.78,1,1,0.71
GeCoO3,-1.0,-1,Ge,Co,O,2,4,-2,0.73,0.53,1.4,0.78,7.25,-1,-1,0.02
SmCoO3,1.0,-1,Sm,Co,O,3,3,-2,1.24,0.61,1.4,0.93,1.89,1,1,0.97
TbCoO3,1.0,-1,Tb,Co,O,3,3,-2,1.1,0.61,1.4,0.88,2.5,1,1,0.94
TlCrF3,1.0,-1,Tl,Cr,F,1,2,-1,1.7,0.8,1.33,1.01,3.48,1,1,0.8
HoCrO3,1.0,-1,Ho,Cr,O,3,3,-2,1.12,0.62,1.4,0.88,2.39,1,1,0.95
SmCrO3,1.0,-1,Sm,Cr,O,3,3,-2,1.24,0.62,1.4,0.93,1.9,1,1,0.97
TbCrO3,1.0,-1,Tb,Cr,O,3,3,-2,1.1,0.62,1.4,0.88,2.54,1,1,0.94
CsHgF3,1.0,-1,Cs,Hg,F,1,2,-1,1.88,1.02,1.33,0.97,3.32,1,1,0.84
CsPbF3,1.0,-1,Cs,Pb,F,1,2,-1,1.88,1.19,1.33,0.9,3.57,1,1,0.78
CsSrF3,1.0,-1,Cs,Sr,F,1,2,-1,1.88,1.18,1.33,0.9,3.55,1,1,0.79
CsIO3,1.0,-1,Cs,I,O,1,5,-2,1.88,0.95,1.4,0.99,3.37,1,1,0.83
NaCuF3,1.0,-1,Na,Cu,F,1,2,-1,1.39,0.73,1.33,0.93,3.78,1,1,0.71
CuSeO3,-1.0,-1,Cu,Se,O,2,4,-2,0.73,0.5,1.4,0.79,6.52,-1,-1,0.04
CuSiO3,-1.0,-1,Cu,Si,O,2,4,-2,0.73,0.4,1.4,0.84,5.57,1,-1,0.12
TeCuO3,-1.0,-1,Te,Cu,O,4,2,-2,0.97,0.73,1.4,0.79,4.62,-1,-1,0.34
DyScO3,1.0,-1,Dy,Sc,O,3,3,-2,1.08,0.74,1.4,0.82,4.54,-1,-1,0.37
LaErO3,1.0,-1,La,Er,O,3,3,-2,1.36,0.89,1.4,0.85,3.38,1,1,0.83
ErRhO3,1.0,-1,Er,Rh,O,3,3,-2,1.06,0.66,1.4,0.84,3.34,1,1,0.84
EuRhO3,1.0,-1,Eu,Rh,O,3,3,-2,1.12,0.66,1.4,0.86,2.8,1,1,0.92
EuTiO3,1.0,-1,Eu,Ti,O,3,3,-2,1.12,0.67,1.4,0.86,2.85,1,1,0.91
RbFeF3,1.0,-1,Rb,Fe,F,1,2,-1,1.72,0.78,1.33,1.02,3.49,1,1,0.8
RbHgF3,1.0,-1,Rb,Hg,F,1,2,-1,1.72,1.02,1.33,0.92,3.53,1,1,0.79
NaVF3,1.0,-1,Na,V,F,1,2,-1,1.39,0.79,1.33,0.91,3.8,1,1,0.7
LuFeO3,1.0,-1,Lu,Fe,O,3,3,-2,1.03,0.64,1.4,0.84,3.38,1,1,0.83
NdFeO3,1.0,-1,Nd,Fe,O,3,3,-2,1.27,0.64,1.4,0.92,1.89,1,1,0.97
YbFeO3,1.0,-1,Yb,Fe,O,3,3,-2,1.04,0.64,1.4,0.84,3.27,1,1,0.85
GdRhO3,1.0,-1,Gd,Rh,O,3,3,-2,1.11,0.66,1.4,0.86,2.9,1,1,0.9
ZnGeO3,-1.0,-1,Zn,Ge,O,2,4,-2,0.9,0.53,1.4,0.84,5.06,1,-1,0.21
KHgI3,-1.0,-1,K,Hg,I,1,2,-1,1.64,1.02,2.2,0.84,4.54,1,-1,0.37
HgTeO3,-1.0,-1,Hg,Te,O,2,4,-2,1.14,0.97,1.4,0.76,12.0,-1,-1,0.0
LaHoO3,1.0,-1,La,Ho,O,3,3,-2,1.36,0.9,1.4,0.85,3.55,1,1,0.78
HoMnO3,1.0,-1,Ho,Mn,O,3,3,-2,1.12,0.64,1.4,0.87,2.61,1,1,0.93
HoRhO3,1.0,-1,Ho,Rh,O,3,3,-2,1.12,0.66,1.4,0.86,2.8,1,1,0.92
KIO3,1.0,-1,K,I,O,1,5,-2,1.64,0.95,1.4,0.91,3.64,1,1,0.76
RbIO3,1.0,-1,Rb,I,O,1,5,-2,1.72,0.95,1.4,0.94,3.52,1,1,0.79
MnLiI3,-1.0,-1,Mn,Li,I,2,1,-1,0.96,0.76,2.2,0.75,9.71,-1,-1,0.0
RbPbI3,-1.0,-1,Rb,Pb,I,1,2,-1,1.72,1.19,2.2,0.82,4.77,-1,-1,0.28
YInO3,-1.0,-1,Y,In,O,3,3,-2,1.08,0.8,1.4,0.8,6.39,-1,-1,0.05
KPaO3,1.0,-1,K,Pa,O,1,5,-2,1.64,0.78,1.4,0.99,3.62,1,1,0.76
LaRhO3,1.0,-1,La,Rh,O,3,3,-2,1.36,0.66,1.4,0.95,1.68,1,1,0.98
LaRuO3,1.0,-1,La,Ru,O,3,3,-2,1.36,0.68,1.4,0.94,1.71,1,1,0.98
MgTiO3,-1.0,-1,Mg,Ti,O,2,4,-2,0.89,0.6,1.4,0.81,5.94,-1,-1,0.08
MnSeO3,-1.0,-1,Mn,Se,O,2,4,-2,0.96,0.5,1.4,0.88,4.69,1,-1,0.31
YMnO3,1.0,-1,Y,Mn,O,3,3,-2,1.08,0.64,1.4,0.86,2.96,1,1,0.9
RbNO3,-1.0,-1,Rb,N,O,1,5,-2,1.72,0.13,1.4,1.44,14.89,-1,-1,0.0
NaNbO3,1.0,-1,Na,Nb,O,1,5,-2,1.39,0.64,1.4,0.97,3.99,1,1,0.62
NaPaO3,1.0,-1,Na,Pa,O,1,5,-2,1.39,0.78,1.4,0.9,3.88,1,1,0.67
NaSbO3,1.0,-1,Na,Sb,O,1,5,-2,1.39,0.6,1.4,0.99,4.09,1,1,0.58
NaTaO3,1.0,-1,Na,Ta,O,1,5,-2,1.39,0.64,1.4,0.97,3.99,1,1,0.62
NaWO3,1.0,-1,Na,W,O,1,5,-2,1.39,0.62,1.4,0.98,4.04,1,1,0.6
SmNiO3,1.0,-1,Sm,Ni,O,3,3,-2,1.24,0.6,1.4,0.93,1.87,1,1,0.97
TlNiO3,1.0,-1,Tl,Ni,O,3,3,-2,0.98,0.6,1.4,0.84,3.32,1,1,0.84
TmNiO3,1.0,-1,Tm,Ni,O,3,3,-2,1.05,0.6,1.4,0.87,2.7,1,1,0.92
YbNiO3,1.0,-1,Yb,Ni,O,3,3,-2,1.04,0.6,1.4,0.86,2.77,1,1,0.92
PbZrO3,1.0,-1,Pb,Zr,O,2,4,-2,1.49,0.72,1.4,0.96,3.64,1,1,0.76
SrPuO3,1.0,-1,Sr,Pu,O,2,4,-2,1.44,0.86,1.4,0.89,4.12,1,1,0.56
RbUO3,1.0,-1,Rb,U,O,1,5,-2,1.72,0.76,1.4,1.02,3.61,1,1,0.77
SmTiO3,1.0,-1,Sm,Ti,O,3,3,-2,1.24,0.67,1.4,0.9,2.11,1,1,0.96
SrTeO3,-1.0,-1,Sr,Te,O,2,4,-2,1.44,0.97,1.4,0.85,4.96,1,-1,0.23
SrTiO3,1.0,-1,Sr,Ti,O,2,4,-2,1.44,0.6,1.4,1.0,3.8,1,1,0.7
YTmO3,-1.0,-1,Y,Tm,O,3,3,-2,1.08,0.88,1.4,0.77,10.9,-1,-1,0.0
